Repository: hillhouse-group/perovskite-ML

# perovskite-ML
Code for machine learning model prediction of perovskite film and device service lifetimes, and data acquisition scripts and protocols for generation of training datasets 

The scripts in this repository are broken into four main categories:

- Data Acquisition: the instrument control scripts used to generate photoconductivity and transmittance measurements for film experiments or device parameter measurements for devices, and photoluminescence video data and optionally dark field or bright field microscope images for both film and device measurements(Python script)

Output:
	- Photoluminescence videos (TIF and TXT metadata files)
	- Electronic measurement data 	(photoonductivity/transmittance - CSV)
	- Dark field/bright field images (optional - TIF)
	- Experiment Metadata (JSON)
	- Sample Metadata (JSON)
	
- Data Analysis ("Analysis Pipeline"): analysis script that reads in the raw data, performs statistical calculations, and returns timeseries of the relevant quantities (for instance, average PLQY, diffusion lengths calculated from DC or AC measurements, transmittance) (Python script)

Output:
	- Timeseries of calculated quantities ("analyzed_data.csv")
	- Videos constructed from image data (MP4)
	- Plots of timeseries (PNG)

- Feature Construction: for a pre-specified set of timeseries data generated by the analysis pipeline, calculate features used as inputs to predictive machine learning models (Jupyter Notebook)

Output:
	- Features corresponding to each degradation experiment 	(CSV)

- Machine Learning Model: reads in featurized dataset and makes predictions of film or device service lifetimes and visualizations thereof (Jupyter notebook)

Output:
	- None saved to local directory, but data visualizations are 	generated within the notebooks

Analysis Pipeline Scripts

The main analysis pipeline script is "degradation_experiment_analysis_pipeline.py" and is used for both film and device degradation experiments. Inputs are the raw video and image data (and video metadata), CSVs containing electronic measurements (photoconductivity/transmittance for films; JV measurements for devices) and experiment and sample metadata JSON files. Trial input data for film and device runs are included; due to repository space constraints, only one of each is included. The other Python scripts in this directory (stats.py, utils.py, Ld_analysis_batch.py) are modules containing supporting functions and class definitions that are automatically loaded when the main pipeline script is run.

File: Analysis_Pipeline/Trial_Data/Device_Data/JV_PL_DF_MAPI_1sun_85C_50RH_air_2/Sample Info/sample_info.json
{"Sample Type": "device", "SampleID": "YM20-10-2", "Fabrication Date": "09/27/2021", "Starting Composition A-site": "MA 1.0", "Starting Composition B-site": "Pb 1.0", "Starting Composition X-site": "I 1.0", "Ending Composition A-site": null, "Ending Composition B-site": null, "Ending Composition X-site": null, "Fab Method": "Spin Coating", "Fab Details": "1000 rpm for 15 s then 4000 rpm for 45 s + 580 uL toluene at 45 s", "Ink Solvent": "7:3 v:v GBL:DMSO", "Ink Concentraion, M": "1.0", "Anneal Temp, C": "100", "Anneal time, min": "10", "Film Thickness, nm": 300, "Fabrication Environment": "Spin Coater GB", "Fab O2 ppm": "XX", "Fab H20 ppm": "XX", "Storage Comments": "Spin coater GB", "User": "Yuhuan", "Other Fabrication Comments": null, "HTL": "NiOx", "ETL": "C60/BCP", "Top Contact": "Ag", "device_ROI_x": [0,512], "device_ROI_y": [84,418]}
