Repository: hillhouse-group/perovskite-ML

# perovskite-ML
Code for machine learning model prediction of perovskite film and device service lifetimes, and data acquisition scripts and protocols for generation of training datasets 

The scripts in this repository are broken into four main categories:

- Data Acquisition: the instrument control scripts used to generate photoconductivity and transmittance measurements for film experiments or device parameter measurements for devices, and photoluminescence video data and optionally dark field or bright field microscope images for both film and device measurements(Python script)

Output:
	- Photoluminescence videos (TIF and TXT metadata files)
	- Electronic measurement data 	(photoonductivity/transmittance - CSV)
	- Dark field/bright field images (optional - TIF)
	- Experiment Metadata (JSON)
	- Sample Metadata (JSON)
	
- Data Analysis ("Analysis Pipeline"): analysis script that reads in the raw data, performs statistical calculations, and returns timeseries of the relevant quantities (for instance, average PLQY, diffusion lengths calculated from DC or AC measurements, transmittance) (Python script)

Output:
	- Timeseries of calculated quantities ("analyzed_data.csv")
	- Videos constructed from image data (MP4)
	- Plots of timeseries (PNG)

- Feature Construction: for a pre-specified set of timeseries data generated by the analysis pipeline, calculate features used as inputs to predictive machine learning models (Jupyter Notebook)

Output:
	- Features corresponding to each degradation experiment 	(CSV)

- Machine Learning Model: reads in featurized dataset and makes predictions of film or device service lifetimes and visualizations thereof (Jupyter notebook)

Output:
	- None saved to local directory, but data visualizations are 	generated within the notebooks

Analysis Pipeline Scripts

The main analysis pipeline script is "degradation_experiment_analysis_pipeline.py" and is used for both film and device degradation experiments. Inputs are the raw video and image data (and video metadata), CSVs containing electronic measurements (photoconductivity/transmittance for films; JV measurements for devices) and experiment and sample metadata JSON files. Trial input data for film and device runs are included; due to repository space constraints, only one of each is included. The other Python scripts in this directory (stats.py, utils.py, Ld_analysis_batch.py) are modules containing supporting functions and class definitions that are automatically loaded when the main pipeline script is run.

File: Analysis_Pipeline/Trial_Data/Film_Data/PL_PC_T_DF_1sun_25C_40RH_air_150nm/Sample Info/sample_info.json
{
    "SampleID": "WDS99-7",
    "Fabrication Date": "06/02/2021",
    "Starting Composition A-site": "MA 1.0",
    "Starting Composition B-site": "Pb 1.0",
    "Starting Composition X-site": "I 1.0",
    "Ending Composition A-site": null,
    "Ending Composition B-site": null,
    "Ending Composition X-site": null,
    "Fab Method": "Spin Coating",
    "Fab Details": "4000 rpm for 45 s + DEE dip for 60 s",
    "Ink Solvent": "1:1 DMF:NMP",
    "Film Thickness, nm": 148,
    "Fabrication Environment": "Spin coater GB",
    "Ink Concentraion, M": "0.7 M",
    "Anneal Temp, C": "100",
    "Anneal time, min": "10",
    "Fab O2 ppm": "XX",
    "Fab H20 ppm": "XX",
    "Storage Comments": "Spin Coater GB",
    "User": "Andrew",
    "Other Fabrication Comments": ""
}
