Repository: hillhouse-group/perovskite-ML

# perovskite-ML
Code for machine learning model prediction of perovskite film and device service lifetimes, and data acquisition scripts and protocols for generation of training datasets 

The scripts in this repository are broken into four main categories:

- Data Acquisition: the instrument control scripts used to generate photoconductivity and transmittance measurements for film experiments or device parameter measurements for devices, and photoluminescence video data and optionally dark field or bright field microscope images for both film and device measurements(Python script)

Output:
	- Photoluminescence videos (TIF and TXT metadata files)
	- Electronic measurement data 	(photoonductivity/transmittance - CSV)
	- Dark field/bright field images (optional - TIF)
	- Experiment Metadata (JSON)
	- Sample Metadata (JSON)
	
- Data Analysis ("Analysis Pipeline"): analysis script that reads in the raw data, performs statistical calculations, and returns timeseries of the relevant quantities (for instance, average PLQY, diffusion lengths calculated from DC or AC measurements, transmittance) (Python script)

Output:
	- Timeseries of calculated quantities ("analyzed_data.csv")
	- Videos constructed from image data (MP4)
	- Plots of timeseries (PNG)

- Feature Construction: for a pre-specified set of timeseries data generated by the analysis pipeline, calculate features used as inputs to predictive machine learning models (Jupyter Notebook)

Output:
	- Features corresponding to each degradation experiment 	(CSV)

- Machine Learning Model: reads in featurized dataset and makes predictions of film or device service lifetimes and visualizations thereof (Jupyter notebook)

Output:
	- None saved to local directory, but data visualizations are 	generated within the notebooks

# Featurizer Notebooks

These notebooks contain the final post-processing steps necessary to get the experimental data in the proper format for modeling. In either film or device notebooks, an arbitrary number of experiments are provided as a list at the start of each notebook. From the timeseries data generated by the analysis pipeline for each of the specified experiment, the notebook will generate a list of values of predictive features and condense them into a Pandas DataFrame in standard format, where each row represents a specific experiment and each column represents a specific feature. At the end of each notebook, the DataFrame is exported as a CSV that may be loaded into the final modeling notebook.

File: Featurizer_Notebooks/Trial_Data/Device_Test_Data/Device_MAPI_1sun_25C_60RH_air/experiment_info.json
{"ClassID": "210412_MAPI_Devices", "ExperimentID": "JV_PL_DF_MAPI_1sun_25C_60RH_air", "Sample Type": "device", "SampleID": "YM20-7-2", "Analysis Date": "09/21/21", "Temperature (deg C)": 25, "Atmosphere_RH (%)": 60, "Atmosphere_O2 (%)": 21, "Atmosphere_N2 (%)": 79, "Excitation Intensity": 1, "Stress Intensity": 1, "Excitation Source": "Green LED", "User": "Wiley", "Ld_contacts": false, "using_XYstage": false, "Ld_data": true, "Transmissivity_data": true, "channel_length": 0.00016, "channel_width": 0.0003, "Other Comments": "", "vidTimeMs": 5000, "nrFrames": 50, "vidTimeIntervalMs": 900000, "nGradPoints": 1, "nGradients": 1, "Background_Light": "none", "Encapsulation": "none", "Microscope": 1, "Objective": "Olympus_5X", "ND06": "out", "ND25": "in", "ND50": "out", "Dark_Field": true, "Bright_Field": false}

File: Featurizer_Notebooks/Trial_Data/Device_Test_Data/Device_MAPI_1sun_25C_60RH_air/sample_info.json
{"Sample Type": "device", "SampleID": "YM20-7-2", "Fabrication Date": "07/03/2021", "Starting Composition A-site": "MA 1.0", "Starting Composition B-site": "Pb 1.0", "Starting Composition X-site": "I 1.0", "Ending Composition A-site": null, "Ending Composition B-site": null, "Ending Composition X-site": null, "Fab Method": "Spin Coating", "Fab Details": "1000 rpm for 15 s then 4000 rpm for 45 s + 580 uL toluene at 45 s", "Ink Solvent": "7:3 v:v GBL:DMSO", "Ink Concentraion, M": "1.0", "Anneal Temp, C": "100", "Anneal time, min": "10", "Film Thickness, nm": 300, "Fabrication Environment": "Spin Coater GB", "Fab O2 ppm": "XX", "Fab H20 ppm": "XX", "Storage Comments": "Spin coater GB", "User": "Yuhuan", "Other Fabrication Comments": null, "HTL": "NiOx", "ETL": "C60/BCP", "Top Contact": "Ag", "device_ROI_x": [0, 512], "device_ROI_y": [80, 420]}
