Repository: hillhouse-group/perovskite-ML

# perovskite-ML
Code for machine learning model prediction of perovskite film and device service lifetimes, and data acquisition scripts and protocols for generation of training datasets 

The scripts in this repository are broken into four main categories:

- Data Acquisition: the instrument control scripts used to generate photoconductivity and transmittance measurements for film experiments or device parameter measurements for devices, and photoluminescence video data and optionally dark field or bright field microscope images for both film and device measurements(Python script)

Output:
	- Photoluminescence videos (TIF and TXT metadata files)
	- Electronic measurement data 	(photoonductivity/transmittance - CSV)
	- Dark field/bright field images (optional - TIF)
	- Experiment Metadata (JSON)
	- Sample Metadata (JSON)
	
- Data Analysis ("Analysis Pipeline"): analysis script that reads in the raw data, performs statistical calculations, and returns timeseries of the relevant quantities (for instance, average PLQY, diffusion lengths calculated from DC or AC measurements, transmittance) (Python script)

Output:
	- Timeseries of calculated quantities ("analyzed_data.csv")
	- Videos constructed from image data (MP4)
	- Plots of timeseries (PNG)

- Feature Construction: for a pre-specified set of timeseries data generated by the analysis pipeline, calculate features used as inputs to predictive machine learning models (Jupyter Notebook)

Output:
	- Features corresponding to each degradation experiment 	(CSV)

- Machine Learning Model: reads in featurized dataset and makes predictions of film or device service lifetimes and visualizations thereof (Jupyter notebook)

Output:
	- None saved to local directory, but data visualizations are 	generated within the notebooks

# Featurizer Notebooks

These notebooks contain the final post-processing steps necessary to get the experimental data in the proper format for modeling. In either film or device notebooks, an arbitrary number of experiments are provided as a list at the start of each notebook. From the timeseries data generated by the analysis pipeline for each of the specified experiment, the notebook will generate a list of values of predictive features and condense them into a Pandas DataFrame in standard format, where each row represents a specific experiment and each column represents a specific feature. At the end of each notebook, the DataFrame is exported as a CSV that may be loaded into the final modeling notebook.

File: Featurizer_Notebooks/Trial_Data/Film_Test_Data/PL_PC_T_DF_1sun_25C_40RH_air_3/experiment_info.json
{"ClassID": "210317_Replication_Study", "ExperimentID": "PL_PC_T_DF_1sun_25C_40RH_air_3", "SampleID": "WDS90-12", "Analysis Date": "03/19/2021", "Temperature (deg C)": 25, "Atmosphere_RH (%)": 40, "Atmosphere_O2 (%)": 21, "Atmosphere_N2 (%)": 79, "Excitation Intensity": 8, "Stress Intensity": 1, "Excitation Source": "Green LED", "User": "Wiley", "Ld_contacts": false, "using_XYstage": true, "Ld_data": true, "Transmissivity_data": true, "channel_length": 0.0003, "channel_width": 0.0006, "Other Comments": "none", "vidTimeMs": 5000, "nrFrames": 50, "vidTimeIntervalMs": 300000, "nGradPoints": 1, "nGradients": 1, "Background_Light": "none", "Encapsulation": "none", "Microscope": 1, "Objective": "Olympus_50X_LWD", "ND06": "out", "ND25": "in", "ND50": "out", "Dark_Field": true, "Bright_Field": false, "Sample Type": "film"}

File: Featurizer_Notebooks/Trial_Data/Film_Test_Data/PL_PC_T_DF_1sun_25C_40RH_air_3/sample_info.json
{"SampleID": "WDS90-12", "Fabrication Date": "03/16/2021", "Starting Composition A-site": "MA 1.0", "Starting Composition B-site": "Pb 1.0", "Starting Composition X-site": "I 1.0", "Ending Composition A-site": "MA 1.0", "Ending Composition B-site": "Pb 1.0", "Ending Composition X-site": "I 1.0", "Fabrication Environment": "Spin Coater GB", "Fab Method": "Spin Coating", "Fab Details": "4000 rpm for 45 sec followed by 60 sec ether dip", "Ink Solvent": "1:1 v:v DMF:NMP", "Film Thickness, nm": 300, "Ink Concentraion, M": "1.0", "Anneal Temp, C": "100", "Anneal time, min": "10", "Fab O2 ppm": "XX", "Fab H20 ppm": "XX", "Storage Comments": "Spin coater GB", "User": "Preetham", "Other Fabrication Comments": "None"}
