Repository: hillhouse-group/perovskite-ML

# perovskite-ML
Code for machine learning model prediction of perovskite film and device service lifetimes, and data acquisition scripts and protocols for generation of training datasets 

The scripts in this repository are broken into four main categories:

- Data Acquisition: the instrument control scripts used to generate photoconductivity and transmittance measurements for film experiments or device parameter measurements for devices, and photoluminescence video data and optionally dark field or bright field microscope images for both film and device measurements(Python script)

Output:
	- Photoluminescence videos (TIF and TXT metadata files)
	- Electronic measurement data 	(photoonductivity/transmittance - CSV)
	- Dark field/bright field images (optional - TIF)
	- Experiment Metadata (JSON)
	- Sample Metadata (JSON)
	
- Data Analysis ("Analysis Pipeline"): analysis script that reads in the raw data, performs statistical calculations, and returns timeseries of the relevant quantities (for instance, average PLQY, diffusion lengths calculated from DC or AC measurements, transmittance) (Python script)

Output:
	- Timeseries of calculated quantities ("analyzed_data.csv")
	- Videos constructed from image data (MP4)
	- Plots of timeseries (PNG)

- Feature Construction: for a pre-specified set of timeseries data generated by the analysis pipeline, calculate features used as inputs to predictive machine learning models (Jupyter Notebook)

Output:
	- Features corresponding to each degradation experiment 	(CSV)

- Machine Learning Model: reads in featurized dataset and makes predictions of film or device service lifetimes and visualizations thereof (Jupyter notebook)

Output:
	- None saved to local directory, but data visualizations are 	generated within the notebooks

# Modeling Notebooks

After the desired experimental data have been rendered down into a Pandas DataFrame and saved in CSV format, the modeling notebooks will read them in and use them to train machine learning models. Additional features may be constructed after reading in the data (although it is recommended to do so only during development and to try to maintain feature construction in the featurizer notebooks as much as possible). The modeling problem may be set up by choosing subsets of available features (generally our datasets are significantly smaller than the number of available features, so some judgment is needed in how this is done), deciding whether to transform the target variable (i.e. using the logarithm if its values span more than an order of magnitude across the dataset), selecting modeling approaches (e.g., LASSO vs. ridge regression vs. pursuit algorithms), and partitioning the dataset into test/train splits. After training and testing the model, the results may be visualized in the form of parity plots, bar plots of coefficients, and error distributions. Model stability may be assessed via conformal prediction using the jackknife+ algorithm.

File: Machine_Learning_Notebooks/Trial_Data/Old Datasets/Device Datasets/210819_Featurized_Data_Devices.csv
,ClassID,ExptID,BatchID,Drive,JV_ok,PL_ok,DF_ok,Temp (deg C),RH (%),Oxygen (%),Illum (Nsuns),MA fraction,PLQY_0,xy1t0_0,xy0t1_0,xy0t1Norm_0,xy1t1_0,t0xy1_0,t1xy0_0,xy2t0,xy3t0,xy2t1,xy3t1,frac_bright_0,pred_horiz,QFLS_0,beta_mean,beta_std,cv_slopes,dDFmeandt,dDFmediandt,dDFstddt,dDFskewdt,dDFkurtdt,d2DFmeandt2,d2DFmediandt2,d2DFstddt2,d2DFskewdt2,d2DFkurtdt2,DFmean_0,DFmedian_0,DFstd_0,DFskew_0,DFkurtdt_0,Jmpp_0,Vmpp_0,Pmpp_0,Jsc_0,Voc_0,dJmppdt,dVmppdt,dPmppdt,dJscdt,dVocdt,ddJmppdt2,ddVmppdt2,ddPmppdt2,ddJscdt2,ddVocdt2,Jschyst_0,Vochyst_0,FFhyst_0,dJsc_fwddt,dVoc_fwddt,dFF_fwddt,dJsc_revdt,dVoc_revdt,dFF_revdt,ddJsc_fwddt2,ddVoc_fwddt2,ddFF_fwddt2,ddJsc_revdt2,ddVoc_revdt2,ddFF_revdt2,dPLdt,ddPLdt2,t_Jsc75,t_Voc75,t_PCE75,t_Jsc75_max,t_Voc75_max,t_PCE75_max,dxy1t0dt,dxy0t1dt,dxy0t1Normdt,dxy1t1dt,dt0xy1dt,dt1xy0dt,dfrac_brightdt,dxy2t0dt,dxy3t0dt,dxy2t1dt,dxy3t1dt,dbeta_meandt,dbeta_stddt,dcv_slopesdt,ddxy1t0,ddxy0t1,ddxy0t1Norm,ddxy1t1,ddt0xy1,ddt1xy0,ddfrac_bright,ddxy2t0,ddxy3t0,ddxy2t1,ddxy3t1,ddbeta_mean,ddbeta_std,ddcv_slopes,t_Vocmax,t_FF90,t_Jsc90,DFCV_0,dDFCVdt,d2DFCVdt2
0,210412_MAPI_Devices,JV_PL_DF_MAPI_1sun_35C_40RH_air,YM7-2,EP3,TRUE,TRUE,TRUE,35,40,21,1,1,0.001268693,8.16E+17,4.96E+16,0.026350003,9.64916E+15,6.32E+17,2.84E+17,14.38155003,517.5240768,1.970760313,21.89309768,0.657857755,90,1.161409902,1.88084E+14,6.10676E+14,0.397877126,-9.024182625,-3.866666667,-10.80556405,-5.72E-05,-0.000512912,1.180974723,0.944444444,1.06815767,-1.17E-05,-0.000293328,57319.97189,47690,43012.25842,6.967925377,59.1455964,0.019884485,0.73,0.014515674,0.02249502,0.96807453,-9.48E-06,0.000333333,-5.07E-07,-1.37E-05,0.000134244,1.64E-08,-1.28E-05,-2.44E-07,2.67E-07,-1.89E-06,7.83E-06,0.011767984,0.005168862,-1.16E-05,8.33E-05,7.98E-05,-1.15E-05,3.25E-06,-0.000185307,2.65E-07,-1.26E-06,5.69E-06,2.67E-07,1.14E-07,8.17E-06,-0.000952714,7.84E-05,3405,,3270,3405,,3210,0.003069918,-0.005388844,-0.004039971,0.001105978,0.005646277,-0.002557525,0.001789809,-0.006625392,-0.008067608,0.006464842,1.14472E+14,8.98E-05,0.003553491,0.001465299,3.40E-05,0.000194555,0.00011361,-5.84E-05,-2.08E-05,0.000149078,-8.07E-05,9.79E-05,5.81E-05,-0.000955767,-0.001409033,5.19E-05,-0.000354862,-9.09E-05,1995,3615,270,0.750388686,-7.13E-05,3.24E-06
1,210412_MAPI_Devices,JV_PL_DF_MAPI_1sun_35C_50RH_air,YM7-12,EP3,TRUE,TRUE,TRUE,35,50,21,1,1,0.001448676,7.13E+17,5.39E+16,0.024486915,1.20E+16,6.65E+17,1.84E+17,3.650694783,38.51428941,7.307016458,286.9664744,0.17707752,90,1.164839473,-6.04189E+14,9.05829E+14,0.578565195,-10.76568197,-9.466666667,-8.705649567,0.000354468,0.012558017,1.143383311,0.962222222,0.871786129,-2.50E-05,-0.000924808,60516.33847,52370,36115.63837,6.84645685,57.56214514,0.019907977,0.76,0.015130062,0.022648473,0.9789394,-8.93E-06,0.000183333,-3.25E-06,-1.94E-05,0.000113944,-1.28E-07,-5.00E-06,-2.00E-07,1.51E-07,4.84E-06,7.33E-07,0.005635189,0.0206182,-1.57E-05,2.33E-05,-0.000336616,-1.55E-05,0.000265229,-0.000252349,1.00E-07,7.21E-07,1.92E-05,1.07E-07,-9.70E-06,1.17E-05,-0.001595368,0.000276763,4080,,2085,4080,,1950,0.003962407,-0.003636595,-0.00094725,-0.000523241,0.004442881,0.000285006,0.00742777,-0.011758382,-0.012936935,-0.013518428,9.8421E+12,-0.018773853,-0.003553665,-0.000789601,0.000113515,0.000309369,-1.30E-05,0.000304866,9.59E-05,0.000157874,-0.000601752,0.001037844,0.001127711,0.001152844,0.001116101,0.001413435,0.000424832,0.000113659,1515,1710,180,0.596791532,-3.82E-05,3.18E-06
2,210412_MAPI_Devices,JV_PL_DF_MAPI_1sun_45C_40RH_air,YM7-10,EP3,FALSE,FALSE,FALSE,45,40,21,1,1,0.001071402,4.15E+17,4.57E+16,0.02826219,7.1906E+15,3.91E+17,1.35E+17,0.091099411,1.293997128,0.338820336,3.245998193,0.546562962,90,1.157040433,3.18609E+13,5.23779E+14,0.460950233,-40.45569064,-35.53333333,-15.31135908,8.66E-05,0.003658908,0.753228152,0.573333333,1.144343455,2.59E-06,-7.00E-05,67710.4888,58170,40078.55814,6.582517518,53.23877371,0.019204098,0.75,0.014403074,0.02123712,0.95940052,-1.66E-05,0.000366667,-5.78E-06,-1.83E-05,0.000181047,4.70E-10,-2.78E-06,-6.05E-08,2.69E-07,-4.62E-06,1.60E-06,0.021451423,0.022698198,-1.67E-05,0.000103837,-0.000139808,-1.66E-05,-2.48E-06,-0.000188744,2.48E-07,-2.83E-06,1.39E-05,2.55E-07,-7.21E-07,7.16E-06,-0.001755157,0.00010785,3540,,3360,3435,,3285,0.007280682,-0.003785071,-0.001296587,0.003192443,0.008131174,-0.002423482,0.002292322,-0.05474385,-0.025992953,-0.017818214,9.31228E+14,0.079230688,-0.00056779,0.000695431,-0.000347069,0.000392099,0.000279657,0.000110216,-0.000393071,0.000148891,-0.000183324,0.005342793,0.002290226,0.00180994,0.001661383,-0.005677992,0.000233598,-3.83E-05,1275,1860,180,0.591910631,0.000132401,1.07E-05
3,210412_MAPI_Devices,JV_PL_DF_MAPI_1sun_45C_60RH_air,YM7-6,EP3,TRUE,TRUE,TRUE,45,60,21,1,1,0.000879826,4.21E+17,4.14E+16,0.03187487,7.87524E+15,4.12E+17,8.65E+16,-0.102966653,-0.078829707,0.141230077,-0.059029258,0.482552083,90,1.151947616,-6.9453E+13,5.33384E+14,0.484795107,29.57729956,-5.6,18.11936292,-0.012740494,-0.173615231,-0.708555108,-1.017777778,1.650846076,-0.000236782,-0.003511397,63677.92087,56040,32697.76621,6.763207673,57.44616006,0.019065543,0.78,0.014871124,0.021499482,0.98094642,-1.63E-05,0.000366667,-6.08E-06,-2.18E-05,0.000112749,-3.04E-08,-2.78E-06,-8.47E-08,2.40E-07,6.05E-07,5.68E-06,0.002171785,0.010513326,-1.99E-05,1.75E-05,-8.59E-05,-1.97E-05,3.23E-05,-0.000494724,1.79E-07,3.87E-09,1.49E-05,1.75E-07,-4.15E-07,1.48E-05,0.000251834,4.25E-05,2475,,1815,2475,,1815,0.006603813,-0.007317244,-0.006959705,-0.004225274,0.006821296,-0.00133633,0.000937658,0.010966654,0.093991778,0.011134211,-4.71E+16,-0.001775127,-0.004395099,0.000108158,-0.000267462,0.000407678,0.000336511,0.000230304,-0.000276662,7.09E-05,-0.000373157,-0.003093576,-0.020841918,0.002352453,-0.020725267,0.004305868,0.000409161,2.65E-06,1080,1725,225,0.513486712,4.64E-05,3.11E-05
4,210412_MAPI_Devices,JV_PL_DF_MAPI_1sun_45C_50RH_air,YM7-4,EP3,TRUE,TRUE,TRUE,45,50,21,1,1,0.000980567,2.25E+17,4.49E+16,0.029426042,8.17048E+15,1.95E+17,9.77E+16,8.785186781,430.7874888,7.759409528,136.6759426,0.718360521,90,1.154750139,3.51567E+14,7.78952E+14,0.605462182,-16.68220957,-8.533333333,-12.98262988,-0.000625182,-0.008258809,1.937083461,1.635555556,1.267441182,2.67E-06,0.000206778,65531.3429,56230,37641.71818,6.304030035,49.46374951,0.020518815,0.75,0.015389111,0.023101143,0.985817,-2.28E-05,0.0007,-3.74E-06,-2.72E-05,7.49E-05,3.74E-07,-1.28E-05,1.31E-08,5.57E-07,4.63E-06,7.23E-06,0.009609105,0.022588634,-2.58E-05,0.000114461,-0.000364084,-2.56E-05,7.96E-06,-0.000788096,5.05E-07,4.37E-07,1.48E-05,5.08E-07,7.55E-07,1.47E-05,0.000598812,0.00012294,2550,,2205,2550,,2205,0.01999143,-0.004756033,-0.004597487,-0.003105748,0.024623286,-3.35E-05,-0.002778,-0.01381986,-0.013482496,-0.013008744,3.29244E+13,-0.01659127,-0.006633338,-0.001686606,-0.000569976,0.000338017,0.000219518,0.000426026,-0.000767696,0.000178083,-0.000113185,0.001008097,0.001063317,0.001110879,0.001234989,3.10E-05,0.000545766,0.000120397,930,2205,120,0.574407856,-5.29E-05,2.44E-06
5,210412_MAPI_Devices,JV_PL_DF_MAPI_1sun_25C_40RH_air_bad_DF,YM7-11,EP3,TRUE,TRUE,FALSE,25,40,21,1,1,0.002145619,1.54E+18,9.20E+16,0.028312687,4.93E+16,1.48E+18,1.53E+17,5.856923457,71.44780431,2.105050891,9.479718616,0.743669577,90,1.174993537,2.84608E+15,4.8501E+15,0.741144507,-3.068803615,-3.133333333,-0.589619475,0.006423891,0.1984282,0.146011183,0.153333333,0.017699914,-0.00060554,-0.017768041,18518.52694,18300,800.3613857,2.127941939,29.30441949,0.018300558,0.7,0.012810391,0.022965903,0.99381459,8.17E-06,0.000116667,7.97E-06,-1.51E-05,-2.85E-05,-8.95E-07,2.11E-05,-2.17E-07,5.21E-07,-2.82E-06,1.02E-05,0.02013614,0.02135743,-1.46E-05,4.70E-05,-0.000870387,-1.47E-05,6.52E-06,-0.000796161,6.80E-07,1.03E-06,1.63E-05,6.78E-07,-1.13E-06,2.50E-05,-0.001718067,0.000200854,1380,,2550,1380,,2325,-0.002549887,-0.006693159,-0.005998583,-0.006289188,-0.002586972,-0.003749881,0.001375306,-0.00036088,0.003824326,0.006357174,-4.12895E+14,-0.010192377,-0.006063698,0.002207128,0.000444214,0.000293345,0.000146235,0.000232336,0.000432247,0.000367675,-2.05E-05,0.000521327,0.000712402,-0.001146977,-0.004941247,0.000357076,0.000261728,-0.000176606,2280,,240,0.043219495,-2.50E-05,6.18E-07
6,210412_MAPI_Devices,JV_PL_DF_MAPI_1sun_45C_40RH_air_2,YM7-3,EP3,TRUE,TRUE,TRUE,45,40,21,1,1,0.000889556,4.81E+17,4.39E+16,0.033432242,1.69E+16,4.73E+17,8.25E+16,-0.28069432,-0.089622928,3.714655068,19.99876496,0.70847886,90,1.152231956,4.53414E+14,1.44317E+15,0.570208982,1.773389629,-1.266666667,-2.162577783,-0.001524917,-0.02653367,1.344118553,1.215555556,0.310338701,-3.41E-05,-0.000602823,64183.51166,55730,36628.57532,6.435924546,49.8113956,0.020723397,0.76,0.015749781,0.02331406,0.98027311,-1.32E-05,0.000366667,-2.77E-06,-1.46E-05,6.82E-05,1.46E-07,-2.78E-06,4.87E-08,1.37E-07,4.52E-07,6.50E-06,0.017592763,0.01308083,-1.44E-05,0.000108704,-0.000395995,-1.44E-05,8.02E-06,-0.000385125,1.63E-07,-9.88E-07,-2.16E-06,1.60E-07,3.02E-07,1.20E-06,0.001721286,6.03E-05,2865,,2400,2865,,2400,0.008337515,-0.005218581,-0.005386903,-0.005800143,0.008458695,0.00143315,-0.002126877,-0.011920791,-0.360474462,-0.005780767,2.00494E+14,-0.011089403,-0.006772811,-0.000790411,-0.000140711,0.00021355,0.000130914,7.83E-06,-0.000149716,8.75E-05,-0.000164978,-0.000914078,-0.029711488,-0.000367312,-0.000791046,-0.00028914,7.86E-05,1.21E-05,1140,2310,345,0.570685124,-5.00E-05,-7.21E-06
7,210412_MAPI_Devices,JV_PL_DF_MAPI_1sun_25C_30RH_air,YM7-5,EP3,TRUE,TRUE,TRUE,25,30,21,1,1,0.00172283,1.08E+18,5.89E+16,0.023054393,1.78E+16,1.05E+18,1.79E+17,1.63367344,6.133095142,3.184489483,15.68201537,0.291927083,90,1.169320082,-5.21812E+14,1.36119E+15,0.577797544,-23.53983094,-19,-19.46249473,-0.000132327,0.002851824,1.661330164,1.371111111,1.217183278,-3.29E-05,-0.001060892,62115.09654,54590,34094.15738,7.430072084,69.801197,0.020666628,0.7,0.01446664,0.022971172,1.0046115,-2.15E-05,0.000933333,2.85E-06,-1.56E-05,6.64E-06,5.69E-07,-4.11E-05,-4.34E-07,4.55E-07,-6.47E-06,1.39E-05,0.040397889,0.024330925,-1.36E-05,0.000105832,0.00017013,-1.36E-05,-1.15E-05,-0.000281936,4.12E-07,-9.53E-06,1.33E-05,4.12E-07,-8.48E-07,2.10E-05,-0.004413496,0.000256447,5640,,5685,5640,,4410,-0.003463518,-0.008002134,-0.005402296,-0.005691797,-0.00340888,-0.004734221,0.001917741,0.013412848,0.015574362,0.00254998,-2.3754E+14,-0.008074411,-0.005437692,0.001926984,0.000698193,0.000328968,0.000149585,0.000274061,0.000710243,0.000350605,-0.000166764,-0.00185955,-0.004316793,-0.000697927,-0.001126476,0.000568342,9.52E-05,-0.000379417,3300,,300,0.548886813,-0.000108356,5.03E-06
8,210412_MAPI_Devices,JV_PL_DF_MAPI_1sun_25C_70RH_air,YM12-2,EP3,TRUE,TRUE,TRUE,25,70,21,1,1,0.002817976,3.42E+18,1.17E+17,0.028363929,5.61E+16,3.40E+18,3.31E+17,5.488236009,43.93940868,0.404906363,1.427029388,0.829726801,90,1.182040527,4.81058E+15,5.09199E+15,0.26286115,56.24327363,36.33333333,27.46705116,-0.005019115,-0.015659886,-1.540771021,-1.12,4.040479341,0.000600679,0.011905046,67411.76996,58290,40859.05304,6.904101364,59.07382269,0.01909083,0.76,0.014509031,0.0216974,0.97230132,-1.55E-05,0.000516667,-2.42E-06,-2.02E-05,0.000292455,2.18E-08,-7.78E-06,-1.35E-07,5.73E-07,-8.64E-06,4.00E-07,0.015895093,0.023219384,-2.16E-05,0.000210223,-0.000262485,-2.17E-05,0.000521618,0.000252429,5.39E-07,4.16E-06,5.06E-06,5.43E-07,4.08E-05,2.45E-05,0.000394938,3.38E-05,900,,1020,900,,1020,0.006478575,-0.003074365,-0.006123117,0.053368646,0.006502427,0.000229219,-0.008761473,-0.003396858,-0.008480526,0.211376633,1.55E+16,-0.007639847,0.039323883,0.00822752,8.79E-05,0.000471648,0.000348268,0.00047801,8.80E-05,0.000159913,0.000344474,0.000300549,0.000393036,-0.013843447,-0.025594855,0.00102654,0.00054668,-0.000263652,1020,1125,210,0.60611156,-9.02E-05,7.13E-05
9,210412_MAPI_Devices,JV_PL_DF_MAPI_1sun_45C_70RH_air,YM12-8,EP3,TRUE,TRUE,TRUE,45,70,21,1,1,0.001172826,7.74E+17,6.80E+16,0.038433713,3.01E+16,7.63E+17,1.34E+17,-0.392527897,-1.388009263,0.330363182,-0.342942929,0.74983724,90,1.15937868,2.71972E+15,2.49116E+15,0.840891856,-8.779316639,-6.8,-8.839120568,-0.000319892,-0.002394533,-0.261803398,-0.368888889,0.663005529,2.92E-06,1.64E-05,70615.86466,60740,42386.58245,6.208920418,46.60313968,0.018370117,0.72,0.013226484,0.021304455,0.94757511,8.32E-06,0.000783333,2.08E-05,-6.10E-06,0.000299912,-3.87E-07,-1.78E-05,-6.11E-07,1.42E-07,-1.37E-05,1.65E-06,0.028753423,0.024713366,-5.25E-06,0.00012746,-0.000795332,-5.25E-06,9.47E-06,-0.000763106,1.30E-07,7.25E-07,2.98E-05,1.28E-07,1.13E-06,3.04E-05,0.001478484,4.51E-05,1725,,1635,1725,,1455,0.005393288,-0.003091081,-0.004103201,0.00227083,0.005396134,0.003657251,-0.008813825,-0.004855108,0.002303527,0.02650752,-1.22E+16,-0.02498732,0.001338344,0.000253619,-3.73E-05,0.000527445,0.000492653,0.000514393,-4.57E-05,0.000336662,0.000475678,-0.000238339,-3.62E-05,0.001107281,-0.00474526,0.00166089,0.00043234,2.35E-05,1290,2010,1020,0.60024164,-5.07E-05,1.16E-05
10,210412_MAPI_Devices,JV_PL_DF_MAPI_1sun_35C_60RH_air,YM14-10,EP3,TRUE,TRUE,TRUE,35,60,21,1,1,0.001571269,9.37E+17,5.68E+16,0.025555924,1.60E+16,9.25E+17,1.42E+17,-0.454132777,0.071058256,2.797365939,40.7241186,0.606744026,90,1.166939529,-1.67788E+14,1.43242E+15,0.504519904,-31.11795535,-25.4,-12.71285706,0.000588333,0.010260514,2.353605469,2.228888889,0.879784331,-1.77E-05,-0.000311826,113752.0851,106430,38489.45125,4.973345592,37.41953385,0.020429063,0.79,0.01613896,0.022608177,1.0109167,-9.16E-06,0.000666667,6.01E-06,-1.11E-05,0.000191659,8.63E-08,-1.25E-19,6.10E-08,4.07E-07,5.52E-06,4.27E-06,0.022951309,0.012240396,-1.09E-05,-1.70E-05,-0.000760392,-1.08E-05,-5.28E-05,-0.00043961,3.88E-07,8.16E-06,1.43E-05,3.93E-07,2.38E-06,8.35E-06,0.004412679,0.000158668,1290,,1065,1290,,855,0.013923851,-0.004689145,-0.006531955,0.002713081,0.014053977,0.00613688,-0.0061767,-0.004671456,-0.315314508,-0.012613363,3.20501E+14,0.109932953,-0.000328861,0.002372543,8.68E-06,0.000391443,0.000243227,0.000390925,4.82E-06,0.000191904,0.00042164,-0.000235072,0.023709221,0.001309299,0.001153772,-0.003217824,0.000617332,-3.02E-05,1035,735,435,0.3383626,-1.96E-05,7.47E-07
11,210412_MAPI_Devices,JV_PL_DF_MAPI_1sun_45C_30RH_air,YM14-11,EP3,TRUE,TRUE,TRUE,45,30,21,1,1,0.000765541,5.01E+17,1.09E+17,0.081383483,6.50E+16,4.96E+17,1.19E+17,-0.200739889,-1.59258368,-0.318746811,-1.662154419,0.879903341,90,1.14835057,6.47651E+15,4.9875E+15,1.709549503,37.78218218,12.06666667,1.620687491,-0.008809006,-0.09678096,2.881433778,1.346666667,1.974661459,-0.000221631,-0.003282611,78848.82032,68100,50827.39428,6.429940025,51.84131307,0.01737022,0.73,0.012680261,0.021554397,0.92781933,2.35E-05,0.001233333,4.06E-05,-1.19E-05,0.000798343,-1.48E-06,-3.39E-05,-1.72E-06,5.69E-07,-5.69E-05,6.00E-07,0.014047729,0.036775219,-1.13E-05,0.000191537,-0.000688879,-1.12E-05,0.000721345,-0.000621434,5.09E-07,-2.27E-06,1.24E-05,5.13E-07,5.23E-06,2.34E-05,0.027650929,-0.000940358,3306,,2856,3306,,1491,0.052856516,-0.007384549,-0.010267164,-0.007849807,0.053254823,0.007110095,-0.008966388,0.009226893,0.001065009,-0.011034729,-1.59E+16,-0.016783666,-0.008735142,-0.0150511,-0.001724891,0.000586804,0.000754787,0.000658895,-0.00173593,-6.91E-05,0.000753934,-0.001053644,5.24E-06,0.000436524,2.65E-05,0.00148835,0.000660297,0.001109184,1050,1836,1185,0.644618322,-0.000282299,1.80E-06
12,210412_MAPI_Devices,JV_PL_DF_MAPI_1sun_35C_70RH_air,YM14-14,EP3,TRUE,TRUE,TRUE,35,70,21,1,1,0.00129095,1.01E+18,5.05E+16,0.02975322,1.61E+16,1.00E+18,1.19E+17,-0.366030042,-1.618065409,-0.234076803,-1.367687369,0.857553998,90,1.161859495,6.07592E+14,5.97484E+14,0.525626406,28.56054649,12.76666667,14.4607673,-0.004588963,-0.05595316,0.62999843,0.255555556,0.727222287,-4.57E-05,-0.000605889,74126.19709,64610,44691.10001,6.49461458,51.11126589,0.016794703,0.77,0.012931922,0.02133425,0.96419738,3.63E-05,0.000483333,3.73E-05,-5.18E-06,0.00040668,-1.97E-06,-1.33E-05,-1.76E-06,1.15E-07,-2.80E-05,2.60E-06,0.028300721,0.063244248,-4.65E-06,-1.52E-05,-0.000491406,-4.65E-06,-4.95E-06,-0.001041242,1.15E-07,1.77E-06,1.81E-05,1.15E-07,-1.44E-06,6.42E-05,0.007474534,-0.0003277,2758,2773,2535,2758,2758,2370,0.012790008,0.00068631,-0.002356801,0.006045653,0.012868467,0.005928387,-0.009162033,0.001593201,4.96E-05,0.005260167,-9.42402E+15,-0.040204656,0.01143793,6.13E-05,-0.000580691,6.96E-05,0.000185365,-0.000156546,-0.000585913,-0.000159366,0.000705295,-0.000258158,5.37E-06,-0.000449079,-5.72E-05,0.002178288,-0.000218819,2.31E-05,765,2535,1875,0.602905609,-3.63E-05,4.67E-06
13,210412_MAPI_Devices,JV_PL_DF_MAPI_1sun_35C_70RH_air_2,YM14-5,EP3,TRUE,TRUE,TRUE,35,70,21,1,1,0.001669975,7.13E+17,6.48E+16,0.025285502,1.59E+16,7.01E+17,1.34E+17,-0.266462681,-1.282462956,0.07579065,-0.026089523,0.306039663,90,1.16851455,-1.62947E+15,1.78605E+15,0.766408529,-6.034473074,-10.53333333,-8.139260122,-0.003779862,-0.051346775,2.43714987,1.915555556,1.338285907,-7.45E-05,-0.001020807,70038.97599,63920,31282.85649,7.183748283,62.2643394,0.019824217,0.76,0.015066405,0.022233828,0.99186092,-5.60E-06,0.000666667,8.72E-06,-1.25E-05,0.000175158,1.05E-07,1.50E-19,7.51E-08,6.26E-07,1.16E-06,4.60E-06,0.009759397,0.013392483,-1.18E-05,6.39E-05,-0.000756345,-1.18E-05,-2.43E-05,-0.000812375,5.95E-07,1.17E-06,1.82E-05,5.94E-07,2.49E-06,1.51E-05,0.005190711,0.000111225,3225,4140,2820,3225,5550,2460,0.020691365,-0.002704728,-0.005174843,0.00406834,0.021056412,0.006358204,-0.002100361,0.000537611,0.00404034,-0.031749923,-5.66E+17,0.001128879,-0.001685285,-0.001451412,-0.000143147,0.000233293,0.000143773,7.85E-05,-0.000144748,-4.18E-05,9.34E-05,9.84E-05,-0.000133012,0.001114558,-0.053475808,0.000142117,0.000285651,7.64E-05,5535,2700,1110,0.446649256,-7.84E-05,3.70E-06
14,210412_MAPI_Devices,JV_PL_DF_MAPI_1sun_35C_30RH_air,YM15-1,EP3,TRUE,TRUE,FALSE,35,30,21,1,1,0.003707643,3.51E+18,1.22E+17,0.026728878,6.40E+16,3.50E+18,2.65E+17,-0.618847629,-1.515752349,-0.355775298,-1.072401114,0.026313308,90,1.189133707,-6.0225E+15,4.24156E+15,0.68522366,19.54517331,13.66666667,3.209299322,-0.001714143,-0.03030468,6.727730603,5.602222222,4.517773549,-4.63E-05,-0.00176005,63411.23027,56460,31021.92642,6.958389573,61.92974632,0.020166667,0.8,0.016133333,0.021333333,1.07,-1.63E-05,0.000866667,3.43E-06,-7.89E-06,-0.000522415,7.02E-07,-3.39E-05,-1.05E-07,3.87E-07,3.57E-05,0,0.008714711,0.000274035,-6.27E-06,-0.00017449,-0.00023271,-6.27E-06,-0.000120012,-0.000183088,2.77E-07,1.53E-05,1.39E-05,2.75E-07,1.44E-05,1.04E-05,-0.00134677,0.00029516,6750,,5475,6750,,5325,-1.38E-05,-0.008420485,-0.005257027,-0.008536546,-6.51E-06,-0.002570099,0.00286813,-0.001622245,0.00057072,0.003974541,4.52613E+13,-0.011955757,-0.01074995,-0.002420431,0.000273726,0.00055923,0.000183566,0.000650812,0.000273197,0.000398837,-0.000781542,6.91E-05,-1.65E-05,-0.000312979,-0.000370905,0.001193248,0.000892606,0.000211152,3150,5610,2745,0.489218176,-9.31E-05,2.12E-05
15,210412_MAPI_Devices,JV_PL_DF_MAPI_1sun_65C_40RH_air,YM15-3,EP3,TRUE,TRUE,TRUE,65,40,21,1,1,0.001819464,1.46E+18,5.74E+16,0.02561566,1.83E+16,1.44E+18,1.76E+17,-0.567365137,-1.480611101,-0.39440886,-1.259394793,0.370102784,90,1.170730925,-1.38478E+14,6.76081E+14,0.478354188,139.896391,-3,56.95154505,-0.0222645,-0.248341241,-0.54877599,0.342222222,1.084408294,4.15E-05,0.000475425,69998.57324,58730,49141.1188,6.621737393,52.06286218,0.020310598,0.8,0.016248479,0.021819248,1.0108109,-1.84E-05,0.000816667,7.77E-07,-1.35E-05,4.41E-05,8.58E-07,-3.06E-05,8.63E-08,5.11E-07,8.20E-06,1.63E-06,0.000907365,0.01766285,-1.31E-05,0.000119645,-0.000270176,-1.31E-05,8.45E-05,-0.000393533,4.88E-07,3.75E-06,1.33E-05,4.90E-07,3.48E-06,1.77E-05,0.002508539,0.000137547,3705,,2760,3705,,2760,0.005161575,0.002040902,-4.77E-05,0.009906321,0.005207908,0.00230281,-0.007519397,-0.001367213,0.00093992,-0.002447405,-5.96419E+15,0.290458652,0.025582378,0.002415529,7.32E-05,0.000541624,0.000392039,0.000503979,7.15E-05,0.000183588,-0.000621937,-4.70E-05,-2.77E-06,-0.000176108,-0.000174714,0.011064738,0.000512539,-3.76E-05,2010,2925,840,0.702030292,-0.000521145,2.12E-05
16,210412_MAPI_Devices,JV_PL_DF_MAPI_1sun_85C_40RH_air,YM15-10,EP3,TRUE,TRUE,TRUE,85,40,21,1,1,0.000929565,8.54E+17,4.31E+16,0.042072232,1.73E+16,8.52E+17,6.35E+16,-0.594908362,-1.560737616,-0.433182503,-1.462605829,0.805788668,90,1.153369276,9.84547E+14,8.62838E+14,0.506376697,566.6770725,24.4,621.7498903,-0.065835746,-0.66626259,-7.560074506,-0.565555556,-5.729743195,0.001405922,0.016725149,70607.63011,61550,40289.96986,6.383747489,48.2232708,0.01943143,0.8,0.015545144,0.021033153,0.9737978,-2.66E-05,0.000183333,-1.81E-05,-1.46E-05,-6.57E-05,2.22E-07,-2.06E-05,-2.12E-07,3.49E-07,1.43E-05,1.04E-05,0.011694572,0.018888503,-1.38E-05,1.31E-06,0.000274985,-1.37E-05,7.46E-05,0.0004315,2.98E-07,6.64E-06,-1.16E-05,2.97E-07,-4.21E-07,1.84E-05,0.002037999,0.000402338,720,,285,720,,285,0.003010837,-0.005560787,-0.006008811,-0.007471774,0.003008644,-0.000254329,-0.000772864,-0.003628102,0.001162264,-0.005807952,-1.75807E+15,-0.016383566,-0.012687671,-0.002446439,0.000469678,7.96E-05,4.31E-07,-0.000411342,0.000470849,0.000123261,-3.29E-05,-6.74E-05,2.51E-05,-0.000641274,-0.004021185,-0.002259374,-0.00165459,-0.000562475,0,225,195,0.57061779,0.002932019,-1.06E-05
17,210412_MAPI_Devices,JV_PL_DF_MAPI_1sun_75C_40RH_air,YM15-4,EP3,TRUE,TRUE,FALSE,75,40,21,1,1,0.00166685,1.66E+18,6.36E+16,0.035817996,3.13E+16,1.65E+18,1.54E+17,-0.525396489,-1.563296255,-0.397079976,-1.358991658,0.782143197,90,1.168466122,1.626E+15,1.48506E+15,0.577585381,314.1466539,89.06666667,343.0841725,-0.036188951,-0.446558831,-7.969542246,-3.197777778,-11.17254496,0.000618654,0.010879204,52652.11438,42020,32400.59979,5.797313049,44.77387224,0.019245292,0.8,0.015396233,0.02119006,0.99677062,-9.19E-06,0.000783333,7.27E-06,-5.51E-06,-1.16E-05,-1.32E-07,-2.89E-05,-6.69E-07,6.10E-08,5.24E-06,2.23E-06,0.00235288,0.022686394,-5.43E-06,-1.84E-05,-5.60E-05,-5.42E-06,-3.73E-05,-1.88E-05,7.11E-08,7.39E-06,9.85E-07,6.52E-08,9.49E-06,4.99E-06,0.001762549,0.000198747,2550,,1815,2550,,1665,0.002054402,-0.0087806,-0.008202407,-0.010433522,0.002020306,0.003110719,0.000249262,-0.001704959,0.000619217,-0.008019642,-2.5116E+15,-0.015392279,-0.013832632,-0.002357874,0.000227909,3.63E-05,0.000199498,-0.00025382,0.000230706,1.95E-05,6.84E-06,2.18E-05,3.76E-06,-0.000297451,-0.002376899,-0.001615551,-0.001189336,-0.000390171,1275,1650,1170,0.615371295,0.002081035,-0.000102463
18,210122_Schrodingers_Perovskite,P38_X-6_fullsuite,P38-X,EP3,TRUE,TRUE,TRUE,25,40,21,1,1,0.00133849,1.18E+18,6.66E+16,0.03184676,7.44E+16,1.12E+18,2.04E+17,6.11505791,84.5483826,12.14300257,192.0718411,0.123016357,12,1.162794393,-2.40651E+15,5.40184E+15,0.805125345,26.7312439,26.5,-4.639544149,-0.000580661,0.004781391,-5.778681183,-12.75,0.809086281,-8.82E-05,0.001262988,100050.236,90030,45526.18002,5.63641509,42.48095848,0.021221692,0.74,0.015704052,0.024276632,1.0361218,-1.92E-05,-0.002625,-6.95E-05,-2.25E-05,-0.00025926,-1.81E-05,0.00246875,3.94E-05,1.42E-06,0.000393275,2.01E-05,0.063622068,0.003457214,2.07E-05,0.000816209,-0.004362699,2.23E-05,0.000234578,-0.003547048,-7.82E-06,-0.000110887,0.000158774,-8.19E-06,1.20E-05,0.000455843,-0.003365767,0.007863043,232,,232,232,,232,-0.004288646,-0.022139682,-0.024501391,-0.012546169,-0.002162105,-0.012234355,-0.0039328,-0.027441979,-0.055924235,-0.018438069,-2.63263E+13,0.006716916,-0.012813853,0.022991647,0.012470459,0.015662377,0.008034768,0.019916829,0.012620168,0.008485831,-0.004747009,0.002746449,0.002998652,-0.000168915,-0.000690798,0.028031045,0.018923076,0.003915536,0,768,94,0.45503321,-0.000167592,3.46E-05
19,210122_Schrodingers_Perovskite,P38-3-8_unsteady_bias_and_light,P38-3,EP3,FALSE,FALSE,FALSE,25,40,21,1,1,0.004718172,1.02E+19,2.07E+17,0.037130151,2.30E+17,1.01E+19,9.40E+17,3.34358895,10.70270663,2.527809603,11.83195223,0.459430638,12,1.195364664,-7.38687E+15,1.87E+16,-3.057314941,-617.9581353,-253.5,-563.0085533,0.003846552,-0.003257083,95.58579406,47.125,77.61471385,0.000338624,0.004056872,23894.93497,19330,7288.506695,1.179842199,0.420304289,0.01638445,0.7,0.011469115,0.021567555,1.0248208,0.000292598,0.00475,0.000294917,5.60E-05,0.000754615,-9.01E-05,-0.00015625,-6.53E-05,-2.37E-05,-0.000521575,7.10E-06,0.039597342,0.045939384,1.88E-05,-0.00056025,-0.010918571,1.79E-05,-0.00011599,-0.008981317,-1.06E-05,-0.000192856,0.002037696,-1.02E-05,1.21E-05,0.00208015,0.008996141,-0.034603217,,,,,,,0.042474961,-0.026604081,-0.02040803,-0.058426001,0.041767128,0.006831732,-0.014905184,0.036756757,0.094345569,0.03500298,3.65E+16,-0.084440993,-0.076112738,0.556684256,-0.052699538,0.023212508,0.022659301,0.02486786,-0.052817218,-0.018622306,-0.006148939,-0.037880854,-0.051696905,-0.136957789,-0.283528469,0.028954168,0.024673912,0.054340825,4,,,0.305023081,-0.020013776,0.001903707
20,210122_Schrodingers_Perovskite,W86-5-8_unsteady_bias_and_light,WDS84-5,EP3,TRUE,TRUE,TRUE,25,40,21,1,1,0.00181967,1.46E+18,7.70E+16,0.026982382,8.05E+16,1.38E+18,2.58E+17,7.134967132,92.59676191,16.53026021,338.7331083,0.95061849,12,1.170733847,1.35171E+15,5.92033E+15,0.728659985,38.7150038,21.5,24.96001473,5.29E-05,0.000100273,-13.2878167,-6.5,-10.42098839,-6.03E-06,0.000235208,24737.14296,21200,5472.460131,0.793920333,-0.976826203,0.019613763,0.78,0.015298735,0.022609638,1.0317787,8.76E-05,-0.000125,6.66E-05,2.89E-05,0.003042275,-7.26E-06,-0.00203125,-4.58E-05,-8.57E-06,-0.001598862,2.33E-06,0.006247609,0.007377269,2.75E-05,-0.004065811,0.007727543,2.68E-05,-0.000758553,0.006194386,-9.81E-06,0.001131121,0.001468555,-9.57E-06,0.000154481,0.000937406,0.043394288,-0.009514025,935,1339,1015,907,1239,945,0.073269046,-0.025328605,-0.054016187,0.106733873,0.078089958,0.040311216,-0.072718641,-0.050447771,-0.0700464,-0.013095185,3.15194E+14,-0.27514209,0.091181658,0.000205817,0.003848916,0.001807431,0.009331525,0.024827703,0.003534569,-0.006149734,0.035220947,0.032754324,0.032687689,-0.000114996,-0.012242415,0.175010861,0.018933668,-0.008097354,781,154,449,0.221224421,0.000653542,-0.000299455
21,210122_Schrodingers_Perovskite,WDS84-1-8_unsteady_bias_and_light,WDS84-1,EP3,TRUE,TRUE,TRUE,25,40,21,1,1,0.001735975,4.33E+18,1.40E+17,0.046535659,2.90E+17,4.33E+18,1.80E+17,6.286883247,42.60801192,6.127621596,44.66740902,0.323614345,12,1.169516582,-5.53167E+15,2.07E+16,-0.350597949,12.70414074,2.5,12.50780207,-0.00519055,-0.115170756,-5.603647839,-1.125,-6.888771281,0.001749443,0.049497083,20077.76426,17430,4427.387411,1.729291153,8.999995401,0.014144118,0.7,0.009900883,0.02459702,0.93738972,0.000179194,-0.01325,-8.22E-05,3.87E-05,-0.001346172,-1.71E-05,0.002875,2.89E-05,2.15E-05,-0.000655731,4.40E-05,0.014815114,0.074446515,-1.48E-05,-0.003188507,0.000912385,-1.93E-05,-0.007051074,0.001163819,1.30E-05,0.002911211,-0.000966961,1.52E-05,0.000852014,-0.001396215,-0.022141328,0.016111606,972,,,930,,978,-0.044379482,-0.055588274,-0.051397923,-0.039268715,-0.045933165,-0.015668742,-0.004154448,0.01134789,0.050980382,0.028705654,-4.305E+15,-0.055042124,-0.039738274,0.14553705,0.036455116,0.037605774,0.028042875,0.039293725,0.037718315,0.008821892,-0.007533102,-0.015529124,-0.065993867,-0.046653397,-0.163059275,0.044309354,0.039366467,-0.069031267,784,,376,0.220511973,0.000480404,-0.000280324
22,210122_Schrodingers_Perovskite,YM5-1-3_Full_Suite_15min_50RH,YM5-1,EP3,TRUE,TRUE,TRUE,25,50,21,1,1,0.001257738,3.79E+17,5.56E+16,0.028789886,1.23E+16,3.51E+17,1.39E+17,1.202841296,10.33478684,9.770739018,205.7093025,0.64010028,90,1.161185707,7.89863E+14,1.77673E+15,0.430817677,-1.053271533,4.266666667,-5.116828653,-0.006286941,-0.116603511,0.117509613,0.142222222,-0.058626023,6.94E-05,0.001209994,71226.17998,59870,48199.10054,6.849444712,56.71878994,0.02326215,0.7,0.016283505,0.025288682,0.9901463,1.63E-06,0,1.13E-06,8.31E-07,-0.000551534,-1.53E-07,1.56E-05,2.56E-07,-7.05E-08,2.64E-05,1.30E-06,0.04487395,0.023634839,8.76E-07,-0.000545354,-0.000509564,9.09E-07,-0.000662172,-0.000458173,-7.38E-08,2.43E-05,5.98E-06,-7.31E-08,5.03E-05,1.82E-05,-0.001237103,0.000125493,3150,,1830,3090,,1710,0.015798116,-0.00601431,-0.004210803,-0.001701042,0.017989528,-0.005461059,-0.005792894,-0.011623866,-0.015601384,-0.013116022,2.91051E+13,-0.0246936,-0.008030684,0.001809052,-0.000889522,0.000600118,0.000487919,0.000438088,-0.001021159,0.000488958,0.000165484,0.001014432,0.00127715,0.001112307,0.001119244,0.001443426,0.000643066,-0.000117456,1485,,1470,0.676704837,-6.19E-05,-1.95E-06
23,210122_Schrodingers_Perovskite,YM5-6-5_Full_Suite_15min,YM5-6,EP3,TRUE,TRUE,TRUE,25,40,21,1,1,0.001208066,6.86E+17,5.21E+16,0.029537108,1.35E+16,6.75E+17,1.20E+17,0.010653162,8.310420655,2.904760401,180.6423846,0.884616759,90,1.160144019,1.17905E+15,1.12432E+15,0.583415702,2.282912935,1.666666667,2.903851133,-0.000524333,-0.009540137,-1.476769788,-1.368888889,-0.213623873,2.61E-05,0.000365601,75563.14441,67780,39261.30361,7.059344853,59.43759036,0.02200116,0.7,0.015400812,0.024359367,0.96985184,7.50E-06,0.000366667,1.35E-05,-1.85E-06,-0.000236929,-5.54E-07,1.56E-05,-3.88E-08,-6.85E-08,2.49E-05,1.70E-06,0.018932609,0.005746962,-1.80E-06,-0.000172976,-0.000829153,-1.78E-06,-4.29E-05,-0.000485321,-5.97E-08,1.50E-05,9.76E-06,-5.99E-08,2.93E-06,2.56E-06,-0.001532378,5.15E-05,2100,,2100,2100,,1830,0.006733205,-0.007770401,-0.005378312,-0.005703442,0.00688644,-0.003907258,-0.007528781,0.752487228,0.018805391,-0.120255055,2.55826E+13,-0.015495979,-0.009203252,-0.001244637,-0.000190714,0.000445552,0.000368697,0.000146994,-0.00019424,6.33E-05,0.000180024,-0.010430924,-0.000345065,-0.026459149,-0.071856617,0.000876398,0.000640565,9.46E-05,1365,2940,1545,0.519582713,2.28E-05,7.28E-06
24,210122_Schrodingers_Perovskite,YM5-12-3_Full_Suite_15min_60RH,YM5-12,EP3,TRUE,TRUE,TRUE,25,60,21,1,1,0.001182631,5.28E+17,9.24E+16,0.047662694,4.94E+16,4.48E+17,2.25E+17,10.36053149,626.2610202,0.455981457,-0.750373962,0.5700618,90,1.159593921,3.78858E+15,5.05008E+15,1.692414944,-12.13451959,-6.6,-7.296489491,0.003940567,0.050647413,0.611240827,0.5,0.533843174,-7.68E-05,-0.001038347,87205.2047,77340,45271.24045,6.118100502,48.5048507,0.02302929,0.7,0.016120503,0.025950215,0.98745147,4.57E-06,0.000366667,1.18E-05,-4.19E-06,-0.000205264,-4.60E-07,1.56E-05,3.98E-08,-2.88E-09,1.41E-05,1.50E-06,0.010283911,0.007170644,-5.53E-06,-0.000323887,-0.000911,-5.68E-06,-4.41E-05,-0.000237418,-3.22E-08,2.31E-05,2.52E-05,-3.25E-08,2.96E-06,-4.32E-06,0.00215704,-7.70E-05,1830,1410,1410,1830,1410,1110,0.007182719,-0.008286555,-0.008673045,-0.009856761,0.00803513,0.003422149,-0.007723142,-0.007435827,-0.010312256,1.318294917,-5.0536E+15,-0.017119751,-0.010882228,-0.014563261,-0.001196901,0.000613694,0.00055303,0.000720634,-0.001403666,-0.000678136,-2.04E-05,0.001070405,0.00110733,-0.00176162,0.808121492,0.001114855,0.000752265,0.001269468,900,2355,1080,0.519134616,-1.15E-05,2.50E-06
25,210122_Schrodingers_Perovskite,WDS84-11-8_MPPT_Only,WDS84-11,EP3,TRUE,TRUE,TRUE,25,40,21,1,1,0.002206254,8.76E+17,6.88E+16,0.020522577,1.28E+16,8.23E+17,2.95E+17,0.133436002,-0.069074757,0.251194278,-0.093241926,0.665612135,12,1.175713981,4.08157E+14,1.39327E+15,0.587092888,,,,,,,,,,,,,,,,0.018876438,0.76,0.014346093,,1.0451939,8.26E-05,0.000875,8.02E-05,,,-1.51E-05,-0.000375,-1.83E-05,,-0.000754251,,,,,,,,,,,,,,,,0.010019054,-0.004787256,,,1593,,1737,1543,0.181105328,0.006621586,-0.014239913,0.417204164,0.194995312,0.017286446,-0.052145221,0.038145563,2.120700546,0.274871456,-1.70E+18,-1.004303079,0.269262721,0.039479683,-0.030565952,-0.026697073,-0.012350414,-0.240499006,-0.033291616,-0.004540072,0.036770063,-0.202132423,-0.80508051,-0.187727422,-0.180756705,0.772890697,-0.165996112,-0.059663498,1733,2355,,,,
26,210412_MAPI_Devices,JV_PL_DF_MAPI_1sun_35C_30RH_air_2,YM16-14,EP1,TRUE,TRUE,TRUE,35,30,21,1,1,0.001373075,1.05E+18,5.04E+16,0.028200718,1.57E+16,1.04E+18,1.41E+17,-0.379907353,-1.446360047,2.310447683,94.724254,0.33306977,90,1.163453882,-1.9565E+14,5.38673E+14,0.489031709,-6.827962141,-5.4,-9.794005135,-0.000634082,-0.011033993,1.246605378,1.117777778,0.618336353,8.99E-06,0.000243288,83934.15337,76810,40580.02318,6.757355831,56.19000621,0.018531295,0.78,0.01445441,0.021189365,0.98747789,8.13E-06,0.000366667,1.34E-05,-6.96E-06,-2.68E-05,-5.75E-07,-2.78E-06,-5.02E-07,7.69E-08,-4.60E-07,1.25E-06,0.001578576,0.020533162,-7.10E-06,-1.13E-05,-0.000454934,-7.06E-06,8.71E-05,-0.000667274,1.01E-07,7.29E-06,1.54E-05,1.00E-07,5.12E-07,3.14E-05,0.005741162,-3.93E-05,5716,,2835,5716,,2070,0.012583903,-0.005653889,-0.006334148,-0.00128684,0.012642329,0.006592601,-0.001278245,-0.000818363,0.002017031,-0.012355583,1.39916E+14,0.024217767,0.003683851,0.000297296,-0.000184072,0.000150097,0.000106328,-5.15E-05,-0.00018828,5.68E-05,-0.0001954,-0.000417135,-6.55E-05,0.001072911,0.001025155,0.00041125,-0.000799945,-1.76E-05,1725,1995,1665,0.483474504,-7.79E-05,2.03E-07
27,210412_MAPI_Devices,JV_PL_DF_MAPI_1sun_85C_50RH_air_bad_DF,YM15-10,EP1,FALSE,FALSE,FALSE,85,40,21,1,1,0.000906988,6.84E+17,4.08E+16,0.03510301,1.19E+16,6.81E+17,6.53E+16,-0.260598698,-0.752364618,-0.266491033,-0.742087812,0.376524249,90,1.152733658,-1.35024E+14,4.58243E+14,0.4714333,377.0278379,17.3,734.1780833,-0.030366368,-0.439194382,-0.682107018,0.262222222,3.994269438,0.000699629,0.00750035,71990.69269,61470,42377.02186,6.076825571,47.18870291,0.01906273,0.79,0.015059557,0.021848618,0.95455123,-1.38E-05,0.00015,-8.19E-06,-1.98E-05,9.03E-05,-3.33E-07,-7.78E-06,-4.14E-07,3.88E-07,-4.79E-06,4.02E-06,0.002157727,0.025768327,-1.97E-05,8.71E-05,8.00E-05,-1.96E-05,4.11E-05,0.000472827,3.47E-07,-1.76E-06,-2.26E-06,3.53E-07,-1.00E-06,-7.68E-06,-0.00058011,-6.99E-05,120,120,105,120,120,105,0.002243803,-0.006783884,-0.005757772,-0.005107748,0.002228879,-0.000198675,-8.15E-05,-0.015079379,-0.041276824,-0.013133854,-2.0685E+15,-0.001387762,-0.00503708,8.60E-05,-0.000107917,0.000245379,0.000297265,0.000218491,-0.000107239,-7.48E-05,9.31E-05,-0.000270078,-0.003644788,-9.16E-05,-0.000688012,-0.000519299,0.000127795,-1.59E-05,60,105,120,0.588645841,0.005471527,2.89E-05
28,210412_MAPI_Devices,JV_PL_DF_MAPI_1sun_85C_60RH_air_bad2,YM16-5,EP1,TRUE,FALSE,FALSE,85,60,21,1,1,0.000149154,6.45E+16,9.83E+16,0.463303686,2.83E+16,4.63E+16,1.08E+17,1.018040668,0.455296496,0.364822851,0.421232948,1,90,1.106067061,5.53076E+15,1.93556E+15,-0.434371761,507.6848169,33.6,872.4136236,-0.045147465,-0.596120741,-4.787008055,2.193333333,-5.217777576,0.001431885,0.016562255,68802.4323,59040,39015.75858,6.561211463,52.87827827,0.019750735,0.77,0.015208066,0.021667,0.94167742,-2.84E-05,-0.000416667,-2.95E-05,-2.32E-05,0.00024985,4.69E-07,-3.06E-05,-2.03E-07,6.42E-07,-2.30E-06,4.37E-06,0.004995397,0.060200243,-2.27E-05,0.000446324,0.001016955,-2.26E-05,0.000449826,-0.000171346,5.97E-07,-1.18E-05,9.89E-05,5.96E-07,-1.86E-05,6.49E-05,0.011486615,-0.000338241,480,,120,480,,120,0.003148029,0.006683971,-0.003069034,0.025410885,0.009396575,0.007018892,-0.000777264,-0.005082402,-0.002778702,0.020049503,4.82186E+14,0.007085514,0.026809188,-0.010904859,0.000368092,0.00031804,0.000519972,-0.001222687,-5.34E-05,0.000262284,9.73E-05,0.000310669,-0.000338319,-0.001520558,0.001386695,0.000327781,-0.001518374,0.001590779,1155,90,120,0.567069467,0.005950326,-4.41E-05
29,210412_MAPI_Devices,JV_PL_DF_MAPI_1sun_85C_60RH_air,YM16-5,EP1,TRUE,TRUE,TRUE,85,60,21,1,1,0.00100727,9.24E+17,4.31E+16,0.039121673,1.63E+16,9.19E+17,9.27E+16,-0.496081058,-1.51593053,-0.413720567,-1.397380336,0.650802428,90,1.155444728,4.27903E+14,6.68123E+14,0.477097776,687.7341722,38.6,797.968765,-0.06356384,-0.677915239,-23.4581281,-0.781111111,-32.78976807,0.003037197,0.038450303,69511.99713,59130,46548.78403,6.67146353,53.30746272,0.019905108,0.8,0.015924087,0.021249937,0.97043216,-2.85E-05,0.0003,-1.74E-05,-2.23E-05,-3.26E-05,1.10E-06,-1.11E-05,6.65E-07,5.23E-07,5.36E-06,7.52E-06,0.002648563,0.026109657,-2.19E-05,2.23E-05,8.17E-05,-2.19E-05,-5.63E-05,0.000452287,5.19E-07,-1.50E-07,-1.73E-06,5.21E-07,1.80E-06,-2.32E-05,0.001066708,0.000146788,990,,375,990,,375,-0.000496529,-0.002795399,-0.004838792,-0.004405295,-0.000642505,0.007299931,-0.004199493,-0.003378928,0.000900801,-0.005709414,3.28192E+14,-0.018094173,-0.007161975,0.000134961,0.000166969,0.000602368,0.000514833,0.000611816,0.000168591,0.000146295,-0.00036836,-0.000120167,-1.19E-05,-2.21E-05,-8.96E-06,-0.000132787,0.000586376,6.64E-06,0,345,210,0.669651081,0.002829959,-0.000187739
30,210412_MAPI_Devices,JV_PL_DF_MAPI_1sun_55C_40RH_air,YM18-5,EP1,TRUE,FALSE,TRUE,55,40,21,1,1,0.000965759,4.85E+17,4.31E+16,0.030197113,7.93245E+15,4.61E+17,1.28E+17,0.364846634,-0.978701943,0.333421904,-0.380763241,0.511036614,90,1.15435678,2.41606E+13,4.63377E+14,0.469051111,115.3032418,53.52036964,26.55137911,-0.012640928,-0.149682454,0.387122164,-0.62361266,1.194150424,-3.21E-06,0.000196034,82487.11147,72440.85401,49545.97736,6.84321951,55.51543938,0.02025188,0.8,0.016201504,0.02158584,0.98726545,-1.76E-05,0.001033333,5.70E-06,-1.21E-05,0.000271805,4.10E-07,-2.28E-05,-1.32E-07,2.47E-07,1.79E-06,6.50E-07,0.009598448,0.019729291,-1.26E-05,0.000332615,-0.000544692,-1.26E-05,-0.000190647,0.000148369,2.23E-07,2.50E-06,1.73E-05,2.30E-07,-2.13E-05,7.16E-05,-0.007009725,0.000672019,2025,,645,2025,,615,-0.00791067,-0.007750511,-0.001743015,-0.007956521,-0.008032988,-0.00594946,-0.000605322,-0.000896894,0.006707157,-0.008084486,1.01E+16,-0.02139192,-0.00816633,0.000669797,0.000654585,0.000769411,0.000244627,0.000742275,0.000646332,0.000726639,5.33E-05,-0.00048856,-0.00013121,0.000497905,-0.003709843,0.00172297,0.000792446,-3.78E-05,525,480,990,0.600651138,-0.000476818,1.20E-05

File: Machine_Learning_Notebooks/Trial_Data/Old Datasets/Device Datasets/210924_Featurized_Data_Devices_7pts.csv (part 1 of 2)
,ClassID,ExptID,BatchID,Drive,JV_ok,PL_ok,DF_ok,Shunted,Temp (deg C),RH (%),Oxygen (%),Illum (Nsuns),MA fraction,PLQY_0,xy1t0_0,xy0t1_0,xy0t1Norm_0,xy1t1_0,t0xy1_0,t1xy0_0,xy2t0,xy3t0,xy2t1,xy3t1,frac_bright_0,pred_horiz,QFLS_0,beta_mean,beta_std,cv_slopes,dDFmeandt,dDFmediandt,dDFstddt,dDFskewdt,dDFkurtdt,d2DFmeandt2,d2DFmediandt2,d2DFstddt2,d2DFskewdt2,d2DFkurtdt2,DFmean_0,DFmedian_0,DFstd_0,DFskew_0,DFkurtdt_0,Jmpp_0,Vmpp_0,Pmpp_0,Jsc_0,Voc_0,dJmppdt,dVmppdt,dPmppdt,dJscdt,dVocdt,ddJmppdt2,ddVmppdt2,ddPmppdt2,ddJscdt2,ddVocdt2,Jschyst_0,Vochyst_0,FFhyst_0,dJsc_fwddt,dVoc_fwddt,dFF_fwddt,dJsc_revdt,dVoc_revdt,dFF_revdt,ddJsc_fwddt2,ddVoc_fwddt2,ddFF_fwddt2,ddJsc_revdt2,ddVoc_revdt2,ddFF_revdt2,dPLdt,ddPLdt2,t_Jsc75,t_Voc75,t_PCE75,t_Jsc75_max,t_Voc75_max,t_PCE75_max,dxy1t0dt,dxy0t1dt,dxy0t1Normdt,dxy1t1dt,dt0xy1dt,dt1xy0dt,dfrac_brightdt,dxy2t0dt,dxy3t0dt,dxy2t1dt,dxy3t1dt,dbeta_meandt,dbeta_stddt,dcv_slopesdt,ddxy1t0,ddxy0t1,ddxy0t1Norm,ddxy1t1,ddt0xy1,ddt1xy0,ddfrac_bright,ddxy2t0,ddxy3t0,ddxy2t1,ddxy3t1,ddbeta_mean,ddbeta_std,ddcv_slopes,t_Vocmax,t_FF90,t_Jsc90,DFCV_0,dDFCVdt,d2DFCVdt2,sexp_beta,sexp_tau,sexp_R2,sexp_MAE,sexp_RMSE,sexp_Jsc75,sexpsig_beta,sexpsig_tau,sexpsig_a0,sexpsig_shift,sexpsig_sharp,sexpsig_R2,sexpsig_MAE,sexpsig_RMSE,sexpsig_Jsc75,quint_c5,quint_c4,quint_c3,quint_c2,quint_c1,quint_c0,quint_R2,quint_MAE,quint_RMSE,quint_Jsc75,plin_y1,plin_y2,plin_y3,plin_t1,plin_t2,plin_t3,plin_R2,plin_MAE,plin_RMSE,plin_Jsc75,t_Jsc80,t_PCE80
0,210412_MAPI_Devices,JV_PL_DF_MAPI_1sun_35C_40RH_air,YM7-2,EP3,TRUE,TRUE,TRUE,FALSE,35,40,21,1,1,0.001268693,8.16E+17,4.96E+16,0.026350003,9.64916E+15,6.32E+17,2.84E+17,14.38155003,517.5240768,1.970760313,21.89309768,0.657857755,120,1.161409902,1.88084E+14,6.10676E+14,0.397877126,-1.871778109,1.738095238,-4.479201087,-0.000157537,-0.003217972,0.850331088,0.687301587,0.767855954,-8.66E-06,-0.000213126,57319.97189,47690,43012.25842,6.967925377,59.1455964,0.019884485,0.73,0.014515674,0.02249502,0.96807453,-9.24E-06,0.000279762,-1.46E-06,-1.13E-05,0.000124494,1.70E-08,-9.92E-06,-1.87E-07,2.28E-07,-2.74E-06,7.83E-06,0.011767984,0.005168862,-9.47E-06,7.03E-05,0.000101304,-9.42E-06,4.45E-06,-0.000135158,2.18E-07,-1.82E-06,7.25E-06,2.22E-07,-1.09E-07,8.12E-06,-0.000264752,4.96E-05,3405,,3270,3405,,3210,0.002653315,-0.002953155,-0.002321115,0.001862357,0.004473978,-0.001181753,0.000940891,-0.004872358,-0.00603256,-6.11E-07,9.89374E+13,-0.000953545,0.004020558,0.001008643,-1.23E-06,0.000152879,9.58E-05,-1.62E-05,-5.21E-05,0.000102267,-5.78E-05,0.000104886,8.85E-05,-0.000711778,-0.001103848,3.31E-06,-0.000152263,-5.92E-05,1995,3615,270,0.750388686,-5.41E-05,2.31E-06,0.424262058,76682.9419,0.931007055,0.011705557,0.013765771,2355,1,223.3659638,0.116722555,5977.528481,0.000658305,0.988583598,0.004388828,0.005599675,3360,-7.67E-18,8.08E-14,-3.15E-10,5.48E-07,-0.000439435,0.985583683,0.994862969,0.00253992,0.003756248,3435,0.89017281,0.734192438,0.002411865,239.6644083,3908.783537,4185.104031,0.975491598,0.006700528,0.008204568,3540,2430,2805
1,210412_MAPI_Devices,JV_PL_DF_MAPI_1sun_35C_50RH_air,YM7-12,EP3,TRUE,TRUE,TRUE,FALSE,35,50,21,1,1,0.001448676,7.13E+17,5.39E+16,0.024486915,1.20E+16,6.65E+17,1.84E+17,3.650694783,38.51428941,7.307016458,286.9664744,0.17707752,120,1.164839473,-6.04189E+14,9.05829E+14,0.578565195,-2.781746724,-2.69047619,-3.333258338,0.000161684,0.006094265,0.776156955,0.646031746,0.592070522,-1.61E-05,-0.000555976,60516.33847,52370,36115.63837,6.84645685,57.56214514,0.019907977,0.76,0.015130062,0.022648473,0.9789394,-1.10E-05,0.000261905,-3.45E-06,-1.68E-05,0.000164488,-1.33E-07,-7.94E-07,-1.25E-07,1.01E-07,3.23E-06,7.33E-07,0.005635189,0.0206182,-1.39E-05,5.72E-05,-0.000228445,-1.37E-05,0.000383682,-8.57E-05,5.10E-08,9.78E-07,1.49E-05,4.84E-08,-3.90E-05,-1.36E-05,-0.000255933,0.000186876,4080,,2085,4080,,1950,0.003545252,-0.002460008,-0.001658376,-0.000283763,0.003809673,0.000763717,0.003766491,-0.006122257,-0.006714015,-0.007146018,8.80594E+12,-0.009727156,-0.001934999,-0.000405417,7.56E-05,0.000223716,1.22E-05,0.000212413,6.71E-05,8.26E-05,-0.000400595,0.000747545,0.000804074,0.000823484,0.000797464,0.000977159,0.000277202,6.73E-05,1515,1710,180,0.596791532,-2.79E-05,2.17E-06,0.414610719,100000,0.8918196,0.010702865,0.014043704,2355,1,156.704445,0.112403034,7522.586457,0.000496328,0.990588219,0.003196959,0.004142316,4110,-3.60E-18,4.04E-14,-1.69E-10,3.21E-07,-0.000291257,0.954501837,0.973135064,0.004815535,0.006998424,4050,0.884297175,0.747235771,0.002916596,173.6886991,4643.21746,4871.202538,0.985004567,0.004103779,0.005228618,3540,3045,1695
2,210412_MAPI_Devices,JV_PL_DF_MAPI_1sun_45C_40RH_air,YM7-10,EP3,FALSE,FALSE,FALSE,FALSE,45,40,21,1,1,0.001071402,4.15E+17,4.57E+16,0.02826219,7.1906E+15,3.91E+17,1.35E+17,0.091099411,1.293997128,0.338820336,3.245998193,0.546562962,120,1.157040433,3.18609E+13,5.23779E+14,0.460950233,-56.94734928,-53.19047619,-10.02027571,0.000201028,0.005104593,1.775876806,1.431746032,1.00492085,-3.61E-05,-0.000546867,67710.4888,58170,40078.55814,6.582517518,53.23877371,0.019204098,0.75,0.014403074,0.02123712,0.95940052,-1.64E-05,0.00039881,-5.24E-06,-1.61E-05,0.000172225,1.62E-08,-3.97E-07,-6.13E-09,2.29E-07,-2.79E-06,1.60E-06,0.021451423,0.022698198,-1.47E-05,0.00010939,-8.08E-05,-1.46E-05,5.26E-06,-0.000233374,2.08E-07,-1.34E-06,9.81E-06,2.09E-07,-2.81E-07,3.53E-06,-0.001710067,0.000107307,3540,,3360,3435,,3285,0.00438127,-0.003382055,-0.001374778,0.000898075,0.004951498,-0.002489188,0.00170227,-0.021039843,-0.011909228,-0.004334493,5.60382E+14,0.0441164,-0.001683742,0.000398909,-0.000237194,0.000313008,0.000202072,9.07E-05,-0.00027337,0.000157709,-0.000159701,0.003937305,0.001648011,0.000650565,-8.36E-05,-0.004924164,0.000192814,-2.67E-05,1275,1860,180,0.591910631,0.000377002,-1.10E-06,0.77060613,100000,-0.207601176,0.113452336,0.119733413,2355,7.25E-37,170.1075695,0.085924501,3650.628591,0.01043192,0.113605349,0.091905388,0.102581055,3540,2.67E-17,-2.58E-13,8.02E-10,-8.62E-07,0.000195807,0.91446106,0.772150519,0.039151975,0.052008894,4050,0.765106789,1,0.299830018,1737.490069,1890.000015,24358.21353,0.514833001,0.061108502,0.075892564,3540,3480,3120
3,210412_MAPI_Devices,JV_PL_DF_MAPI_1sun_45C_60RH_air,YM7-6,EP3,TRUE,TRUE,TRUE,FALSE,45,60,21,1,1,0.000879826,4.21E+17,4.14E+16,0.03187487,7.87524E+15,4.12E+17,8.65E+16,-0.102966653,-0.078829707,0.141230077,-0.059029258,0.482552083,120,1.151947616,-6.9453E+13,5.33384E+14,0.484795107,13.10926804,-23.85714286,36.38236707,-0.01475209,-0.216825895,0.017801255,-0.212698413,0.887052929,-3.66E-06,0.000210197,63677.92087,56040,32697.76621,6.763207673,57.44616006,0.019065543,0.78,0.014871124,0.021499482,0.98094642,-1.58E-05,0.000333333,-6.49E-06,-1.80E-05,9.68E-05,5.32E-08,-3.97E-06,-3.79E-08,2.41E-07,4.52E-07,5.68E-06,0.002171785,0.010513326,-1.63E-05,4.11E-05,-4.76E-05,-1.62E-05,2.83E-05,-0.000330452,1.85E-07,4.86E-07,8.07E-06,1.85E-07,-1.42E-07,1.16E-05,-9.51E-05,5.35E-05,2475,,1815,2475,,1815,0.004802303,-0.004129658,-0.003597295,-0.001821205,0.004966476,-0.00122746,5.77E-05,-0.003542448,-0.047030109,0.006899908,-3.42E+16,0.003349298,-0.002401716,-1.41E-05,-0.000182036,0.000277931,0.00020956,0.000132519,-0.000190278,0.0001015,-0.000204734,-0.002238869,-0.015677791,0.001845641,-0.019266761,0.002485758,0.000275196,4.62E-06,1080,1725,225,0.513486712,0.000457967,1.35E-05,0.38728536,81118.38686,0.952343099,0.007275516,0.010625295,2355,0.489392771,1287.315858,0.285422584,2797.788552,0.009168886,0.990430711,0.003701476,0.004761217,2490,-3.11E-17,1.87E-13,-4.29E-10,4.94E-07,-0.000353529,0.963806907,0.984509621,0.004353694,0.006057719,2475,0.890104036,0.738604324,0.996859498,130.6440982,2875.006386,1487.416499,0.94019434,0.009965882,0.011902803,3540,1860,1305
4,210412_MAPI_Devices,JV_PL_DF_MAPI_1sun_45C_50RH_air,YM7-4,EP3,TRUE,TRUE,TRUE,FALSE,45,50,21,1,1,0.000980567,2.25E+17,4.49E+16,0.029426042,8.17048E+15,1.95E+17,9.77E+16,8.785186781,430.7874888,7.759409528,136.6759426,0.718360521,120,1.154750139,3.51567E+14,7.78952E+14,0.605462182,-7.119505421,0.404761905,-5.134788788,-0.000658391,-0.007335221,1.401099316,1.198412698,0.918043268,-2.40E-06,6.20E-05,65531.3429,56230,37641.71818,6.304030035,49.46374951,0.020518815,0.75,0.015389111,0.023101143,0.985817,-1.97E-05,0.000595238,-3.75E-06,-2.14E-05,0.000112774,2.25E-07,-7.14E-06,9.60E-09,4.60E-07,3.54E-06,7.23E-06,0.009609105,0.022588634,-2.06E-05,0.000133971,-0.000183975,-2.04E-05,0.000289509,-0.000426237,4.25E-07,5.54E-07,1.14E-05,4.27E-07,3.04E-05,3.42E-05,0.001037791,9.06E-05,2550,,2205,2550,,2205,0.015019726,-0.00232115,-0.002559306,-0.000790914,0.018241231,0.00054359,-0.002217984,-0.007782116,-0.00733579,-0.007583072,2.47364E+13,-0.010789573,-0.003542306,-0.000991007,-0.000358495,0.000141978,5.41E-05,0.000210804,-0.000491858,0.000121773,-8.09E-05,0.00072331,0.000758705,0.000798731,0.000814104,-4.17E-06,0.000345311,9.43E-05,930,2205,120,0.574407856,-1.62E-05,1.79E-06,0.368952697,100000,0.90531786,0.010871192,0.014064514,2355,0.447773672,406.332648,0.211240055,3454.634542,0.002803553,0.985158957,0.004673654,0.005568304,2580,-1.11E-17,8.17E-14,-2.51E-10,3.90E-07,-0.000324626,0.949098969,0.972491045,0.005583898,0.007581022,2580,0.886259666,0.750214108,0.005,99.50807961,2823.740376,4001.586086,0.942032712,0.008909061,0.011004801,3540,2010,1725
5,210412_MAPI_Devices,JV_PL_DF_MAPI_1sun_25C_40RH_air_bad_DF,YM7-11,EP3,TRUE,TRUE,FALSE,FALSE,25,40,21,1,1,0.002145619,1.54E+18,9.20E+16,0.028312687,4.93E+16,1.48E+18,1.53E+17,5.856923457,71.44780431,2.105050891,9.479718616,0.743669577,120,1.174993537,2.84608E+15,4.8501E+15,0.741144507,-1.881308265,-1.857142857,-0.431938657,0.004375643,0.166773245,0.103068595,0.114285714,0.01022258,-0.000401422,-0.010778769,18518.52694,18300,800.3613857,2.127941939,29.30441949,0.018300558,0.7,0.012810391,0.022965903,0.99381459,4.63E-06,6.55E-05,4.52E-06,-1.16E-05,-1.18E-05,-8.16E-07,2.26E-05,-1.35E-07,3.73E-07,-9.20E-07,1.02E-05,0.02013614,0.02135743,-1.04E-05,6.97E-05,-0.000703514,-1.04E-05,-1.43E-07,-0.000614687,4.65E-07,1.88E-07,1.96E-05,4.68E-07,-1.03E-06,2.59E-05,-0.000224024,0.000144998,1380,,2550,1380,,2325,0.001691299,-0.003714859,-0.003942879,-0.002335372,0.001460008,-0.000817841,0.000410895,0.00557137,0.00998978,0.017640224,2.73867E+14,-0.006837997,-0.002503325,0.001253288,0.000302301,9.83E-05,8.18E-06,-0.000208474,0.000304152,0.000239848,5.20E-05,0.000214485,0.000183429,0.000341365,0.010180062,0.00056675,-0.000166463,-0.000288569,2280,,240,0.043219495,-1.92E-05,3.12E-07,0.618163886,10265.81586,0.99317003,0.005209164,0.005968143,1380,0.635403412,1425.657546,0.332274576,3053.412847,0.001628393,0.998041671,0.002461736,0.003195749,1395,-9.54E-17,5.12E-13,-1.04E-09,9.98E-07,-0.000565636,0.989738545,0.998900833,0.001791042,0.002394206,1380,0.891550405,0.673048249,1.00E-10,221.6136513,2003.160269,3000,0.996511897,0.002502862,0.004265054,1380,945,2190
6,210412_MAPI_Devices,JV_PL_DF_MAPI_1sun_45C_40RH_air_2,YM7-3,EP3,TRUE,TRUE,TRUE,FALSE,45,40,21,1,1,0.000889556,4.81E+17,4.39E+16,0.033432242,1.69E+16,4.73E+17,8.25E+16,-0.28069432,-0.089622928,3.714655068,19.99876496,0.70847886,120,1.152231956,4.53414E+14,1.44317E+15,0.570208982,8.220360644,4.214285714,0.540405708,-0.001564805,-0.0251939,1.120219768,0.992063492,0.226392051,-2.95E-05,-0.000466762,64183.51166,55730,36628.57532,6.435924546,49.8113956,0.020723397,0.76,0.015749781,0.02331406,0.98027311,-1.21E-05,0.00035119,-2.33E-06,-1.29E-05,7.77E-05,9.59E-08,-1.98E-06,2.61E-08,9.88E-08,6.43E-07,6.50E-06,0.017592763,0.01308083,-1.24E-05,0.000105985,-0.000393988,-1.23E-05,1.28E-05,-0.000395295,1.13E-07,-7.40E-07,-1.04E-06,1.15E-07,2.74E-07,1.50E-07,0.00177216,4.70E-05,2865,,2400,2865,,2400,0.006846314,-0.003193186,-0.003634836,-0.004363293,0.006861684,0.001462776,-0.001422635,-0.026895742,-1.207105632,-0.007452158,1.64635E+14,-0.008769296,-0.005230187,-0.000564424,-0.000101934,0.000163082,9.96E-05,2.99E-05,-0.000110662,7.96E-05,-0.000188488,-0.000954945,-0.046010844,-0.000228194,-0.000509212,-0.000387625,7.74E-05,1.13E-05,1140,2310,345,0.570685124,-6.50E-05,-6.49E-06,0.419547334,100000,0.828660607,0.013712812,0.019459615,1380,0.692665564,327.1509506,0.154812786,3441.514191,0.003460206,0.989692875,0.004178565,0.004772813,2865,-1.06E-17,7.52E-14,-2.24E-10,3.56E-07,-0.000310685,0.97598752,0.985927705,0.004660681,0.005576839,2850,0.907332066,0.778498843,1.28E-05,186.9500141,3078.795938,4338.475727,0.873718252,0.01221969,0.016706132,1380,2580,2265
7,210412_MAPI_Devices,JV_PL_DF_MAPI_1sun_25C_30RH_air,YM7-5,EP3,TRUE,TRUE,TRUE,FALSE,25,30,21,1,1,0.00172283,1.08E+18,5.89E+16,0.023054393,1.78E+16,1.05E+18,1.79E+17,1.63367344,6.133095142,3.184489483,15.68201537,0.291927083,120,1.169320082,-5.21812E+14,1.36119E+15,0.577797544,-13.24472302,-10.5,-11.30148457,-0.000196294,-0.001258281,1.237605062,1.026984127,0.906341451,-2.57E-05,-0.000831363,62115.09654,54590,34094.15738,7.430072084,69.801197,0.020666628,0.7,0.01446664,0.022971172,1.0046115,-1.54E-05,0.000505952,-1.27E-06,-1.25E-05,-3.02E-05,4.67E-07,-3.53E-05,-3.78E-07,3.10E-07,-4.32E-06,1.39E-05,0.040397889,0.024330925,-1.09E-05,5.48E-05,0.0002299,-1.09E-05,-1.31E-05,-0.000167873,2.73E-07,-7.03E-06,8.33E-06,2.75E-07,-2.12E-07,1.15E-05,-0.002708141,0.000192978,5640,,5685,5640,,4410,-0.000237937,-0.004949828,-0.003208738,-0.003343893,-0.000138335,-0.002911465,0.001123099,-0.001518069,-0.010320687,0.000328886,-1.63186E+13,-0.0051816,-0.003770624,-0.000767873,0.000466517,0.000246019,0.000112679,0.000199771,0.000473738,0.000254308,-0.000150563,-0.001200237,-0.00275768,-0.000373775,7.79E-06,0.000442966,6.74E-05,-0.000229189,3300,,300,0.548886813,-6.68E-05,3.75E-06,0.431856115,100000,0.925716615,0.011176696,0.013782703,5595,0.431861928,1483.756872,0.252497851,9249.895543,0.000836327,0.986043841,0.004627431,0.005974086,5805,-3.58E-19,6.22E-15,-4.06E-11,1.22E-07,-0.00018788,0.952236246,0.98048489,0.005596,0.00706438,5955,0.871934415,0.722965823,0.005,324.3105868,6874.635005,8416.89886,0.973822415,0.006640808,0.008181884,5700,3135,4155
8,210412_MAPI_Devices,JV_PL_DF_MAPI_1sun_25C_70RH_air,YM12-2,EP3,TRUE,TRUE,TRUE,FALSE,25,70,21,1,1,0.002817976,3.42E+18,1.17E+17,0.028363929,5.61E+16,3.40E+18,3.31E+17,5.488236009,43.93940868,0.404906363,1.427029388,0.829726801,120,1.182040527,4.81058E+15,5.09199E+15,0.26286115,66.0767672,64.66666667,57.54217567,-0.006030826,-0.037125439,-1.263219823,-0.838095238,2.826210974,0.000320113,0.006263291,67411.76996,58290,40859.05304,6.904101364,59.07382269,0.01909083,0.76,0.014509031,0.0216974,0.97230132,-1.27E-05,0.00039881,-2.52E-06,-1.40E-05,0.000250113,-5.88E-08,-2.78E-06,-1.05E-07,4.19E-07,-5.88E-06,4.00E-07,0.015895093,0.023219384,-1.53E-05,0.000226669,-0.000206426,-1.54E-05,0.000553611,0.000283998,3.99E-07,2.18E-06,5.38E-06,4.02E-07,1.53E-07,-2.36E-06,0.001096015,1.48E-05,900,,1020,900,,1020,0.007147523,-0.002011469,-0.004153521,0.031290185,0.007187866,0.000786326,-0.005001494,-0.000810226,-0.003916426,0.142363149,1.71E+16,-0.004810948,0.02238158,0.003218324,-1.10E-05,0.000332281,0.000290349,-0.000132169,-1.12E-05,8.73E-05,0.000239782,0.000176167,0.000238524,-0.010034749,-0.018309812,0.000687366,4.92E-05,-0.000249915,1020,1125,210,0.60611156,0.000251222,5.09E-05,0.660641057,5906.412687,0.982648561,0.007194543,0.009173364,900,0.705190041,862.1935081,0.352621321,1234.985221,0.009585493,0.996392442,0.00311561,0.004182805,900,4.69E-17,-4.75E-13,3.39E-10,3.11E-07,-0.000499327,0.981465053,0.996885921,0.002210357,0.003886205,900,0.887344974,0.525220818,0.000107164,199.3689422,1992.706658,3000,0.981436674,0.007224081,0.009488308,885,675,960
9,210412_MAPI_Devices,JV_PL_DF_MAPI_1sun_45C_70RH_air,YM12-8,EP3,TRUE,TRUE,TRUE,FALSE,45,70,21,1,1,0.001172826,7.74E+17,6.80E+16,0.038433713,3.01E+16,7.63E+17,1.34E+17,-0.392527897,-1.388009263,0.330363182,-0.342942929,0.74983724,120,1.15937868,2.71972E+15,2.49116E+15,0.840891856,-1.524417384,3.05E-13,-3.606445198,-0.000552862,-0.005927396,1.121650623,1.003174603,0.608387507,-2.00E-05,-0.000270559,70615.86466,60740,42386.58245,6.208920418,46.60313968,0.018370117,0.72,0.013226484,0.021304455,0.94757511,2.73E-06,0.000678571,1.47E-05,-5.10E-06,0.000266315,-2.62E-07,-1.35E-05,-4.42E-07,1.14E-07,-8.73E-06,1.65E-06,0.028753423,0.024713366,-4.40E-06,0.000171684,-0.000613605,-4.40E-06,2.41E-05,-0.000598145,1.02E-07,9.42E-07,2.04E-05,1.01E-07,7.55E-07,1.96E-05,0.002483126,7.92E-05,1725,,1635,1725,,1455,0.006282314,-0.001289911,-0.002397414,0.002066601,0.006243433,0.005876036,-0.003641792,-0.004904349,0.001842404,0.02962148,-1.42E+16,-0.01255148,0.001399066,-0.001056501,1.13E-05,0.000337341,0.000302638,0.000244912,2.69E-06,0.000341661,0.000545485,-0.000182617,-7.67E-06,0.000784121,-0.003907024,0.001338905,0.00024126,-1.05E-05,1290,2010,1020,0.60024164,-3.80E-05,-8.64E-07,1,7825.475944,0.894549625,0.015111333,0.021165561,900,0.708833079,5024.411248,0.34798762,2041.708082,0.004595527,0.996998815,0.002919059,0.00357069,1725,-1.50E-16,6.03E-13,-9.20E-10,6.32E-07,-0.000263486,0.996531465,0.998491652,0.002055512,0.002531375,1725,0.837299443,0.608634617,0.005,1526.270214,2012.580507,3000,0.985584429,0.006484969,0.007825672,1725,1620,1560
10,210412_MAPI_Devices,JV_PL_DF_MAPI_1sun_35C_60RH_air,YM14-10,EP3,TRUE,TRUE,TRUE,FALSE,35,60,21,1,1,0.001571269,9.37E+17,5.68E+16,0.025555924,1.60E+16,9.25E+17,1.42E+17,-0.454132777,0.071058256,2.797365939,40.7241186,0.606744026,120,1.166939529,-1.67788E+14,1.43242E+15,0.504519904,-13.45575338,-9.595238095,-5.826453296,0.000164687,0.0044491,2.104434059,2.001587302,0.701680839,-3.53E-05,-0.000587725,113752.0851,106430,38489.45125,4.973345592,37.41953385,0.020429063,0.79,0.01613896,0.022608177,1.0109167,-7.13E-06,0.00060119,6.24E-06,-8.46E-06,0.00024634,1.29E-07,-3.57E-06,2.80E-08,3.06E-07,3.83E-06,4.27E-06,0.022951309,0.012240396,-8.31E-06,7.88E-05,-0.000626589,-8.30E-06,-1.29E-05,-0.000440458,3.01E-07,6.61E-06,1.35E-05,3.03E-07,2.19E-06,6.47E-06,0.005808241,0.000117274,1290,,1065,1290,,855,0.014744136,-0.001532511,-0.004015618,0.004798116,0.01485694,0.007596945,-0.003669044,-0.006101892,-0.168917869,-0.005555527,3.39382E+14,0.077686757,0.001896037,0.001357047,1.27E-05,0.000247481,0.000159766,0.000122117,1.03E-05,0.000121762,0.000344787,-0.000165516,0.01712913,0.000803152,0.00079768,-0.00364779,0.000321683,-5.53E-05,1035,735,435,0.3383626,-1.14E-05,-8.87E-08,0.957461347,4811.348172,0.97950014,0.009077891,0.010908033,1320,0.629786748,10544.76695,0.630446003,1675.074113,0.002374702,0.997422738,0.003102439,0.003867678,1290,-1.83E-16,7.21E-13,-1.08E-09,7.30E-07,-0.000363901,0.989505485,0.997415407,0.00322176,0.003873175,1290,0.971911627,0.627494847,0.001346123,48.95585653,1989.208955,3000,0.990930062,0.005665357,0.007255597,1305,1050,810
11,210412_MAPI_Devices,JV_PL_DF_MAPI_1sun_45C_30RH_air,YM14-11,EP3,TRUE,TRUE,TRUE,FALSE,45,30,21,1,1,0.000765541,5.01E+17,1.09E+17,0.081383483,6.50E+16,4.96E+17,1.19E+17,-0.200739889,-1.59258368,-0.318746811,-1.662154419,0.879903341,120,1.14835057,6.47651E+15,4.9875E+15,1.709549503,43.0162671,5.547619048,11.202821,-0.009450852,-0.107224575,1.666662626,0.925396825,1.277425254,-0.000107339,-0.001762659,78848.82032,68100,50827.39428,6.429940025,51.84131307,0.01737022,0.73,0.012680261,0.021554397,0.92781933,1.14E-05,0.000869048,2.47E-05,-8.55E-06,0.000471674,-1.05E-06,-2.54E-05,-1.24E-06,4.11E-07,-4.05E-05,6.00E-07,0.014047729,0.036775219,-8.18E-06,0.000146475,-0.000515873,-8.18E-06,0.000416167,-0.000474263,3.74E-07,-1.71E-06,1.04E-05,3.78E-07,4.14E-06,9.37E-06,0.020888115,-0.000695761,3306,,2856,3306,,1491,0.040524508,-0.004173265,-0.005879415,-0.004375806,0.040796047,0.007498438,-0.004743736,0.002679105,0.000856206,-0.006956497,-1.22E+16,-0.008419611,-0.005227866,-0.008661007,-0.001274002,0.000420169,0.000544155,0.000467613,-0.001283016,-3.01E-05,0.000558727,-0.000752526,-4.01E-07,0.000292052,-6.53E-05,0.001072475,0.000467656,0.000788519,1050,1836,1185,0.644618322,-0.00020166,2.69E-06,0.968550713,13731.1945,0.8459048,0.022609084,0.02570516,1320,0.504951669,193.2596839,0.082958468,4497.93653,0.001247012,0.997580964,0.002414247,0.003220675,3306,2.18E-19,7.05E-16,-2.49E-11,8.12E-08,-0.000114102,0.967840973,0.996679087,0.002274067,0.003773588,3306,0.945837955,0.867355983,0.000238035,59.63702107,2407.824767,8910.117366,0.995110101,0.003603924,0.004579053,3291,2961,2211
12,210412_MAPI_Devices,JV_PL_DF_MAPI_1sun_35C_70RH_air,YM14-14,EP3,TRUE,TRUE,TRUE,FALSE,35,70,21,1,1,0.00129095,1.01E+18,5.05E+16,0.02975322,1.61E+16,1.00E+18,1.19E+17,-0.366030042,-1.618065409,-0.234076803,-1.367687369,0.857553998,120,1.161859495,6.07592E+14,5.97484E+14,0.525626406,33.60235155,13.28571429,22.52150956,-0.004903019,-0.060909188,0.434706694,0.231746032,0.412618527,-4.56E-06,-8.63E-05,74126.19709,64610,44691.10001,6.49461458,51.11126589,0.016794703,0.77,0.012931922,0.02133425,0.96419738,1.95E-05,0.000369048,2.21E-05,-4.20E-06,0.000275382,-1.47E-06,-7.14E-06,-1.26E-06,7.71E-08,-1.95E-05,2.60E-06,0.028300721,0.063244248,-3.78E-06,7.22E-06,-0.0003596,-3.77E-06,-8.88E-06,-0.000649128,6.99E-08,1.44E-06,1.25E-05,7.12E-08,-1.12E-06,4.62E-05,0.005969967,-0.00022165,2758,2773,2535,2758,2758,2370,0.00974431,0.000806301,-0.001771771,0.004585303,0.009793546,0.005218232,-0.005100159,0.000580505,6.89E-05,0.002045506,-7.17987E+15,-0.025680741,0.009482829,0.000149645,-0.000402819,5.54E-05,0.000135164,-0.000123295,-0.00040638,-0.000112834,0.000503249,-0.000175485,3.97E-06,-0.000270751,-4.10E-05,0.00168791,-0.000305853,1.07E-05,765,2535,1875,0.602905609,3.01E-05,2.01E-06,0.54189941,100000,0.896551092,0.00800892,0.009269261,1320,1,320.8790086,0.085441109,3529.886861,0.002581654,0.996811676,0.001360476,0.001627284,3306,-1.08E-17,7.64E-14,-2.26E-10,3.36E-07,-0.000259129,1.000738484,0.997677012,0.001159926,0.001389011,3306,0.938266886,0.872054719,4.04E-06,351.9640457,2630.229192,3889.99436,0.947493374,0.005261375,0.006603729,3291,2758,2535
13,210412_MAPI_Devices,JV_PL_DF_MAPI_1sun_35C_70RH_air_2,YM14-5,EP3,TRUE,TRUE,TRUE,FALSE,35,70,21,1,1,0.001669975,7.13E+17,6.48E+16,0.025285502,1.59E+16,7.01E+17,1.34E+17,-0.266462681,-1.282462956,0.07579065,-0.026089523,0.306039663,120,1.16851455,-1.62947E+15,1.78605E+15,0.766408529,10.9464083,0.047619048,1.692328498,-0.005173322,-0.069391752,1.927378746,1.501587302,1.008886169,-6.41E-05,-0.000813179,70038.97599,63920,31282.85649,7.183748283,62.2643394,0.019824217,0.76,0.015066405,0.022233828,0.99186092,-4.00E-06,0.00060119,8.64E-06,-8.32E-06,0.000192745,1.40E-07,-3.57E-06,3.61E-08,4.52E-07,8.43E-07,4.60E-06,0.009759397,0.013392483,-7.86E-06,8.99E-05,-0.000556671,-7.85E-06,2.23E-05,-0.00061414,4.24E-07,1.40E-06,1.40E-05,4.24E-07,2.64E-06,1.26E-05,0.005917107,8.02E-05,3225,4140,2820,3225,705,2460,0.019891355,-0.001116536,-0.003811598,0.00429158,0.020259214,0.005373288,-0.001279756,0.001443883,0.002936769,-0.015262675,-5.44E+17,0.001382543,-0.000115387,-0.001117591,-9.79E-05,0.00016945,0.000106432,7.80E-05,-9.92E-05,-3.56E-05,5.63E-05,7.14E-05,-0.00010055,0.000967582,-0.038841726,0.000142099,0.00022079,6.81E-05,705,2700,1110,0.446649256,-4.50E-05,2.22E-06,0.723484948,25391.79183,0.831071323,0.018140435,0.022534396,1320,0.373679353,13449.9976,0.300918456,3901.144953,0.00233959,0.998817541,0.001384141,0.00188533,3225,-6.01E-18,4.79E-14,-1.51E-10,2.28E-07,-0.000188785,0.975350508,0.998275148,0.00145068,0.002277037,3225,0.960826852,0.763695618,3.42E-05,31.15562043,3757.088434,1795.721157,0.892203191,0.013569149,0.018001023,3291,2985,2520
14,210412_MAPI_Devices,JV_PL_DF_MAPI_1sun_35C_30RH_air,YM15-1,EP3,TRUE,TRUE,FALSE,FALSE,35,30,21,1,1,0.003707643,3.51E+18,1.22E+17,0.026728878,6.40E+16,3.50E+18,2.65E+17,-0.618847629,-1.515752349,-0.355775298,-1.072401114,0.026313308,120,1.189133707,-6.0225E+15,4.24156E+15,0.68522366,25.05375985,14.80952381,7.147897693,-0.002280312,-0.033747139,4.909332207,4.019047619,3.261151509,-5.54E-05,-0.001539718,63411.23027,56460,31021.92642,6.958389573,61.92974632,0.020166667,0.8,0.016133333,0.021333333,1.07,-9.62E-06,0.000553571,2.79E-06,-5.49E-06,-0.00028451,5.76E-07,-2.82E-05,-8.66E-08,2.68E-07,2.57E-05,0,0.008714711,0.000274035,-4.51E-06,-7.91E-05,-0.000159517,-4.50E-06,-3.75E-05,-0.000137422,1.90E-07,1.09E-05,8.65E-06,1.89E-07,1.04E-05,5.89E-06,0.00049237,0.000206738,6750,,5475,6750,,5325,0.001584953,-0.00415492,-0.002905204,-0.003951957,0.001591074,-0.000368959,-0.001149698,-0.001275716,0.000449624,0.00099129,-5.18248E+15,-0.004850754,-0.004984046,-0.001154481,0.000189656,0.000405857,0.000139839,0.000470232,0.0001893,0.000277537,-0.000469546,5.07E-05,-1.21E-05,-0.000218223,-0.00026257,0.000831791,0.000638159,0.000150345,3150,5610,2745,0.489218176,-7.37E-05,1.49E-05,0.762174868,46799.21158,0.889662303,0.014241728,0.018211792,1320,0.464879625,50375.91031,0.459151967,7918.760625,0.001229673,0.99200612,0.004098012,0.004901958,6735,-2.52E-19,4.06E-15,-2.41E-11,6.35E-08,-9.08E-05,0.977478105,0.997798539,0.001732428,0.002572446,6705,0.964681743,0.763443135,2.31E-05,79.5015947,7725.530992,6042.159044,0.9350151,0.009871323,0.013976452,3291,6195,4905
15,210412_MAPI_Devices,JV_PL_DF_MAPI_1sun_65C_40RH_air,YM15-3,EP3,TRUE,TRUE,TRUE,FALSE,65,40,21,1,1,0.001819464,1.46E+18,5.74E+16,0.02561566,1.83E+16,1.44E+18,1.76E+17,-0.567365137,-1.480611101,-0.39440886,-1.259394793,0.370102784,120,1.170730925,-1.38478E+14,6.76081E+14,0.478354188,119.6320466,-1.214285714,60.77041277,-0.019961521,-0.221553164,-1.501247222,-0.325396825,0.462929764,0.000112246,0.001222385,69998.57324,58730,49141.1188,6.621737393,52.06286218,0.020310598,0.8,0.016248479,0.021819248,1.0108109,-1.26E-05,0.000559524,3.91E-07,-9.63E-06,7.43E-05,6.06E-07,-2.22E-05,4.73E-08,3.54E-07,6.37E-06,1.63E-06,0.000907365,0.01766285,-9.34E-06,0.000119323,-0.000148833,-9.33E-06,9.61E-05,-0.000250337,3.41E-07,3.10E-06,8.59E-06,3.42E-07,3.12E-06,1.10E-05,0.002876655,0.000106323,3705,,2760,3705,,2760,0.005085671,0.004958332,0.002107526,0.013007413,0.005125438,0.002661894,-0.005216633,-0.00148769,0.000779662,-0.024039012,-5.87648E+15,0.267329434,0.030153196,0.001893696,7.40E-05,0.000346459,0.000247778,0.000349215,7.29E-05,0.000143412,-0.000416026,-3.13E-05,-5.43E-06,-0.001975639,-0.012248952,0.007019726,0.00040777,-3.62E-05,2010,2925,840,0.702030292,-0.000276818,2.05E-05,0.652965248,27162.13202,0.962906928,0.008530456,0.011863014,1320,0.451368601,15019.4991,0.375240284,5881.482292,0.000758436,0.993955746,0.003460201,0.004788726,3645,-3.35E-18,3.20E-14,-1.12E-10,1.78E-07,-0.000173737,0.971261209,0.997042755,0.002449649,0.003349595,3675,0.942038291,0.729602726,0.999991452,91.81791037,4118.314189,4000.54261,0.989168707,0.003863124,0.006410454,3735,2850,2400
16,210412_MAPI_Devices,JV_PL_DF_MAPI_1sun_85C_40RH_air,YM15-10,EP3,TRUE,TRUE,TRUE,FALSE,85,40,21,1,1,0.000929565,8.54E+17,4.31E+16,0.042072232,1.73E+16,8.52E+17,6.35E+16,-0.594908362,-1.560737616,-0.433182503,-1.462605829,0.805788668,120,1.153369276,9.84547E+14,8.62838E+14,0.506376697,408.6006251,23.3452381,402.5909221,-0.043840487,-0.417702886,-3.238394228,-0.307142857,0.839228463,0.001041766,0.011722409,70607.63011,61550,40289.96986,6.383747489,48.2232708,0.01943143,0.8,0.015545144,0.021033153,0.9737978,-2.64E-05,-3.57E-05,-2.19E-05,-1.25E-05,-7.20E-05,1.83E-07,-1.43E-05,-1.19E-07,2.82E-07,9.78E-06,1.04E-05,0.011694572,0.018888503,-1.21E-05,-1.09E-05,0.000258535,-1.19E-05,-5.60E-06,0.000778178,2.19E-07,3.15E-06,3.02E-06,2.23E-07,-1.10E-06,1.91E-05,0.001282048,0.000281775,720,,285,720,,285,0.002039728,-0.005647754,-0.005555442,-0.008028325,0.002034214,-0.000272589,-0.002412986,-0.004309,0.001316772,-0.01391453,-1.19103E+15,-0.019898641,-0.014732855,-0.002658703,0.000318702,-0.000111948,-0.000180809,-0.000461196,0.000319032,0.000104078,-0.000190359,-2.89E-05,7.30E-06,-0.001011643,-0.007534874,-0.001820921,-0.001318594,-0.000388559,0,225,195,0.57061779,0.001568651,2.63E-05,0.837821146,3258.86446,0.968232706,0.011749316,0.013410528,750,1,159.6109243,0.114007144,1149.022797,0.003946624,0.996142051,0.003993027,0.004673411,720,3.90E-15,-6.21E-12,2.05E-09,7.51E-07,-0.000677827,0.993181175,0.998578916,0.00229099,0.002836388,720,0.935430636,0.387641167,0.001057255,95.80478942,1956.578545,3000,0.982554471,0.008400452,0.009937973,735,600,210
17,210412_MAPI_Devices,JV_PL_DF_MAPI_1sun_75C_40RH_air,YM15-4,EP3,TRUE,TRUE,FALSE,FALSE,75,40,21,1,1,0.00166685,1.66E+18,6.36E+16,0.035817996,3.13E+16,1.65E+18,1.54E+17,-0.525396489,-1.563296255,-0.397079976,-1.358991658,0.782143197,120,1.168466122,1.626E+15,1.48506E+15,0.577585381,388.6077956,207.8095238,251.3402139,-0.027691462,-0.321712003,-3.423981074,-1.761904762,-4.996357752,0.000250378,0.004235386,52652.11438,42020,32400.59979,5.797313049,44.77387224,0.019245292,0.8,0.015396233,0.02119006,0.99677062,-7.91E-06,0.000470238,2.32E-06,-4.62E-06,1.20E-05,-4.01E-08,-2.18E-05,-4.54E-07,5.51E-08,3.43E-06,2.23E-06,0.00235288,0.022686394,-4.53E-06,1.41E-05,-1.10E-05,-4.56E-06,3.75E-06,3.04E-05,6.19E-08,5.61E-06,8.75E-07,6.21E-08,6.82E-06,2.21E-06,0.002086577,0.000127436,2550,,1815,2550,,1665,0.002459661,-0.004789772,-0.004177398,-0.005771491,0.002459438,0.001627383,-0.000790466,-0.001439904,0.0005212,-0.249979742,-3.00704E+15,-0.015656876,-0.010127796,-0.002575395,0.000147332,5.81E-05,0.000152443,-8.37E-05,0.000149139,1.03E-05,-1.68E-05,1.08E-05,-3.18E-06,-0.014411752,-0.253316666,-0.000942409,-0.000575119,-0.000228453,1275,1650,1170,0.615371295,0.000260784,-2.08E-05,0.951535614,11856.92618,0.896913874,0.015019304,0.019471597,750,0.62954257,16748.54898,0.601641477,2770.955629,0.005209639,0.998035795,0.002274539,0.002687787,2550,-3.13E-17,1.90E-13,-4.32E-10,4.57E-07,-0.000275152,1.001531649,0.999010954,0.001598428,0.001907259,2550,0.976190377,0.75910108,0.999979462,94.38456831,2988.770778,195.047594,0.916065637,0.012253336,0.017569984,735,2385,1575
18,210122_Schrodingers_Perovskite,P38_X-6_fullsuite,P38-X,EP3,TRUE,TRUE,TRUE,FALSE,25,40,21,1,1,0.00133849,1.18E+18,6.66E+16,0.03184676,7.44E+16,1.12E+18,2.04E+17,6.11505791,84.5483826,12.14300257,192.0718411,0.123016357,16,1.162794393,-2.40651E+15,5.40184E+15,0.805125345,52.09813472,51.78571429,-2.34261078,-0.002326588,-0.019306777,-1.35741806,-4.464285714,1.071248346,-4.51E-05,0.000537089,100050.236,90030,45526.18002,5.63641509,42.48095848,0.021221692,0.74,0.015704052,0.024276632,1.0361218,-4.20E-05,0.000401786,-2.21E-05,-2.16E-05,-0.000149216,-2.62E-06,0.001183036,2.32E-05,6.68E-07,0.00025149,2.01E-05,0.063622068,0.003457214,-2.61E-06,0.000499495,-0.003913381,-1.43E-06,0.000164661,-0.002639085,-8.57E-06,-0.000110685,0.000166035,-8.88E-06,1.62E-06,0.000420302,-0.001101763,0.004319508,232,,232,232,,232,-0.001913547,-0.018646424,-0.021367662,-0.016512876,-0.000257511,-0.009113078,-0.005423192,-0.022728073,-0.044871295,-0.016785812,-1.17465E+13,0.003792822,-0.016786149,0.017948733,0.005672144,0.007917749,0.004190858,0.007782392,0.005583375,0.004448826,-0.00230593,0.00019846,0.001790129,0.000120978,0.000283125,0.011751327,0.00740538,-0.000304845,0,768,94,0.45503321,-0.000259286,1.71E-05,1,832.3422327,0.990319694,0.007366386,0.008636602,240,1,832.3424223,1,2679.133786,0.027276098,0.990319694,0.007366382,0.008636602,240,7.04E-13,-4.67E-10,1.09E-07,-1.06E-05,-0.000670931,0.998568082,0.997362764,0.003449345,0.004507886,232,0.709840699,0.588622863,1.00E-10,271.8319963,1999.996261,3000,0.99665861,0.004049119,0.005074135,236,184,176
19,210122_Schrodingers_Perovskite,P38-3-8_unsteady_bias_and_light,P38-3,EP3,FALSE,FALSE,FALSE,FALSE,25,40,21,1,1,0.004718172,1.02E+19,2.07E+17,0.037130151,2.30E+17,1.01E+19,9.40E+17,3.34358895,10.70270663,2.527809603,11.83195223,0.459430638,16,1.195364664,-7.38687E+15,1.87E+16,-3.057314941,-471.7550513,-194.4642857,-429.3415247,0.002842169,-0.005646258,63.01977011,30.98214286,52.10599043,0.00126282,0.007823517,23894.93497,19330,7288.506695,1.179842199,0.420304289,0.01638445,0.7,0.011469115,0.021567555,1.0248208,0.000185689,0.003660714,0.000200203,3.19E-05,0.00018223,-6.30E-05,-0.000267857,-4.86E-05,-1.72E-05,-0.000380765,7.10E-06,0.039597342,0.045939384,1.01E-05,-0.000366694,-0.008359335,9.58E-06,-0.000106285,-0.006260141,-7.70E-06,0.000138739,0.001722134,-7.47E-06,8.25E-06,0.001595891,0.017420341,-0.013644472,,,,,,,0.031440332,0.01121045,0.022096461,-0.024341667,0.030970687,0.013831223,-0.002349918,0.045192129,0.089774776,0.005909271,2.70E+16,-0.048793074,-0.045304707,0.339810884,-0.021792712,0.021760337,0.021492708,0.022852665,-0.02194691,-0.001972536,0.000169936,-0.015813504,-0.022594242,-0.07365159,-0.155067933,0.022892422,0.022016711,0.044314902,4,,,0.305023081,-0.016280865,0.001168946,0.999999995,99999.99918,-1.073083757,0.010318326,0.012597606,,1,6783.092409,3.47E-11,2962.335252,0.026526382,-0.918519454,0.009864126,0.012118886,,4.16E-13,-2.99E-10,7.82E-08,-9.02E-06,0.000322641,1.017452553,0.951540147,0.001035001,0.001926064,,1,0.695821265,4.37E-05,212.5671503,2759.58746,3000,-0.87660029,0.009288395,0.011985758,,,
20,210122_Schrodingers_Perovskite,W86-5-8_unsteady_bias_and_light,WDS84-5,EP3,TRUE,TRUE,TRUE,FALSE,25,40,21,1,1,0.00181967,1.46E+18,7.70E+16,0.026982382,8.05E+16,1.38E+18,2.58E+17,7.134967132,92.59676191,16.53026021,338.7331083,0.95061849,16,1.170733847,1.35171E+15,5.92033E+15,0.728659985,80.26915826,36.42857143,62.00890054,-0.000164991,-0.001897456,-7.59947035,-3.214285714,-6.717447225,0.000124203,0.000690206,24737.14296,21200,5472.460131,0.793920333,-0.976826203,0.019613763,0.78,0.015298735,0.022609638,1.0317787,3.99E-05,-0.001473214,1.98E-06,1.72E-05,0.001747207,-6.68E-06,-0.001540179,-3.56E-05,-6.64E-06,-0.001147411,2.33E-06,0.006247609,0.007377269,4.66E-06,-0.002555318,0.010194467,4.31E-06,-0.000447577,0.007463273,-9.83E-06,0.000898267,0.001240345,-9.65E-06,0.000141794,0.000901987,0.027864829,-0.00852543,935,1339,1015,907,1239,945,0.075368387,-0.007468145,-0.03694889,0.221296344,0.081475308,0.028258584,-0.03191974,-0.015804911,-0.037325657,-0.023661324,3.24225E+14,-0.151613236,0.198925205,-0.002611112,-0.00286215,-0.001500641,0.006718011,-0.00624628,-0.003217154,-0.006796123,0.033010961,0.020197922,0.022578946,0.006873191,0.007510148,0.1561983,-0.007451453,-0.007438355,781,1225,449,0.221224421,0.0017209,-0.00020374,1,3708.496372,0.941227225,0.019125572,0.021642275,1069,1,5080.958565,0.84868721,814.8348253,0.005599887,0.986052173,0.009422942,0.010543094,959,5.16E-16,-1.41E-12,1.36E-09,-6.28E-07,-0.000112394,1.009599887,0.990095194,0.007437334,0.008884598,961,0.969505035,0.439005535,1.00E-10,245.4818077,2001.146649,3000,0.986999437,0.00867581,0.010178784,973,783,939
21,210122_Schrodingers_Perovskite,WDS84-1-8_unsteady_bias_and_light,WDS84-1,EP3,TRUE,TRUE,TRUE,FALSE,25,40,21,1,1,0.001735975,4.33E+18,1.40E+17,0.046535659,2.90E+17,4.33E+18,1.80E+17,6.286883247,42.60801192,6.127621596,44.66740902,0.323614345,16,1.169516582,-5.53167E+15,2.07E+16,-0.350597949,8.849256206,2.142857143,7.603631314,-0.005450161,-0.113996622,-3.372098194,-0.892857143,-3.778116822,0.00127292,0.035701385,20077.76426,17430,4427.387411,1.729291153,8.999995401,0.014144118,0.7,0.009900883,0.02459702,0.93738972,0.000141389,-0.006383929,-4.88E-06,3.20E-05,0.000997411,-1.92E-05,0.002120536,1.77E-05,-5.13E-06,-0.000735881,4.40E-05,0.014815114,0.074446515,-3.53E-06,0.001836033,-0.000190806,-6.27E-06,-0.000697567,-0.001297038,3.55E-06,-0.002024092,-0.001027984,5.07E-06,-0.000341812,0.00017581,-0.005549305,0.010183198,972,,,930,,978,-0.020830308,-0.02651391,-0.028986724,-0.017337184,-0.0215593,-0.005036761,0.002974358,0.004414021,0.018672688,0.00227194,-2.02063E+15,-0.024339166,-0.017506747,0.086872022,0.027265494,0.02515796,0.023171985,0.019122439,0.028239097,0.00711476,-0.015010951,-0.010159622,-0.046313147,-0.034394191,-0.122036694,0.031438036,0.019416888,-0.058726524,784,,376,0.220511973,0.000279232,-0.000150747,1,3842.332453,0.976734316,0.008311475,0.010830069,1069,1,3796.500754,0.97023717,942.956669,0.025455494,0.979853097,0.008100623,0.010078072,959,1.18E-15,-3.33E-12,3.06E-09,-9.50E-07,-0.000235731,1.020062059,0.990647362,0.006085494,0.006866578,961,0.911736644,0.53602048,0.005,360.0603812,2006.414119,3000,0.978652908,0.008019913,0.010373915,973,830,
22,210122_Schrodingers_Perovskite,YM5-1-3_Full_Suite_15min_50RH,YM5-1,EP3,TRUE,TRUE,TRUE,FALSE,25,50,21,1,1,0.001257738,3.79E+17,5.56E+16,0.028789886,1.23E+16,3.51E+17,1.39E+17,1.202841296,10.33478684,9.770739018,205.7093025,0.64010028,120,1.161185707,7.89863E+14,1.77673E+15,0.430817677,-1.009016996,3.761904762,-6.272189549,-0.004173826,-0.077502114,0.186328634,0.092063492,0.152950279,6.81E-05,0.001178435,71226.17998,59870,48199.10054,6.849444712,56.71878994,0.02326215,0.7,0.016283505,0.025288682,0.9901463,-4.86E-07,0.000184524,3.96E-06,-5.80E-07,-0.000305896,-1.68E-08,8.33E-06,1.82E-07,-9.87E-08,1.95E-05,1.30E-06,0.04487395,0.023634839,-5.28E-07,-0.000321155,-0.000430503,-5.02E-07,-0.00036546,-0.000375516,-1.03E-07,1.76E-05,5.35E-06,-1.03E-07,3.60E-05,1.38E-05,-0.000574722,9.19E-05,3150,,1830,3090,,1710,0.009913642,-0.003163026,-0.002178167,0.000129632,0.010940221,0.001453946,-0.003784988,-0.005668786,-0.008302332,-0.006643643,1.82641E+13,-0.014478661,-0.004281386,0.000981434,-0.000681908,0.000414418,0.000323385,0.000267066,-0.000783866,0.000346193,0.000153414,0.000717842,0.000913448,0.000769746,0.000783491,0.00106372,0.000477462,-8.32E-05,1485,,1470,0.676704837,-7.86E-05,3.80E-07,1,10892.62711,0.920356899,0.020996017,0.02858148,3135,1,7960.620109,0.767162747,7030.080456,0.395219009,0.921045638,0.020471976,0.028457628,3150,-1.20E-18,3.57E-15,3.56E-11,-1.62E-07,8.85E-05,0.975990595,0.96236929,0.016196806,0.019646348,2880,0.934793918,0.798095436,0.312834693,1357.104231,1778.246371,14577.71081,0.992907847,0.006849047,0.008529031,3060,1755,1740
23,210122_Schrodingers_Perovskite,YM5-6-5_Full_Suite_15min,YM5-6,EP3,TRUE,TRUE,TRUE,FALSE,25,40,21,1,1,0.001208066,6.86E+17,5.21E+16,0.029537108,1.35E+16,6.75E+17,1.20E+17,0.010653162,8.310420655,2.904760401,180.6423846,0.884616759,120,1.160144019,1.17905E+15,1.12432E+15,0.583415702,5.66758269,4.619047619,3.394579411,-0.000608438,-0.011138546,-0.241932669,-0.244444444,0.023523601,1.17E-05,0.000186776,75563.14441,67780,39261.30361,7.059344853,59.43759036,0.02200116,0.7,0.015400812,0.024359367,0.96985184,3.43E-06,0.000434524,1.22E-05,-2.50E-06,-5.64E-05,-3.38E-07,7.54E-06,-6.66E-08,-5.22E-08,1.78E-05,1.70E-06,0.018932609,0.005746962,-2.44E-06,-5.46E-05,-0.000720331,-2.42E-06,-1.96E-05,-0.000502717,-4.80E-08,1.07E-05,1.20E-05,-4.69E-08,2.10E-06,2.93E-06,-0.000901468,4.56E-05,2100,,2100,2100,,1830,0.004587041,-0.00448296,-0.002994426,-0.003428131,0.004691296,-0.002776717,-0.005106736,0.585613632,0.012323559,-0.100998901,1.74283E+13,-0.00924593,-0.005107967,-0.000683179,-0.000157603,0.000336889,0.000272414,0.00010153,-0.000161742,6.81E-05,0.000144101,-0.001111232,4.85E-05,-0.019596131,-0.052162415,0.000647449,0.000487237,6.45E-05,1365,2940,1545,0.519582713,5.98E-06,1.97E-06,0.929195703,12670.24495,0.887714131,0.024798064,0.030813678,3315,0.999999984,4648.490823,0.485995529,7562.806809,1.742307266,0.895202687,0.023708587,0.029768439,3360,-9.50E-18,8.86E-14,-2.72E-10,3.04E-07,-0.000170096,1.000170233,0.97268424,0.012234956,0.015198042,2610,0.906376,0.762735603,0.552664955,1513.294001,2147.739639,30666.12458,0.985389364,0.009256632,0.011115156,3885,1875,2010
