Repository: hillhouse-group/perovskite-ML

# Modeling Notebooks

After the desired experimental data have been rendered down into a Pandas DataFrame and saved in CSV format, the modeling notebooks will read them in and use them to train machine learning models. Additional features may be constructed after reading in the data (although it is recommended to do so only during development and to try to maintain feature construction in the featurizer notebooks as much as possible).

File: Machine_Learning_Notebooks/Trial_Data/Old Datasets/Device Datasets/210924_Featurized_Data_Devices_7pts.csv (part 2 of 2)
,ClassID,ExptID,BatchID,Drive,JV_ok,PL_ok,DF_ok,Shunted,Temp (deg C),RH (%),Oxygen (%),Illum (Nsuns),MA fraction,PLQY_0,xy1t0_0,xy0t1_0,xy0t1Norm_0,xy1t1_0,t0xy1_0,t1xy0_0,xy2t0,xy3t0,xy2t1,xy3t1,frac_bright_0,pred_horiz,QFLS_0,beta_mean,beta_std,cv_slopes,dDFmeandt,dDFmediandt,dDFstddt,dDFskewdt,dDFkurtdt,d2DFmeandt2,d2DFmediandt2,d2DFstddt2,d2DFskewdt2,d2DFkurtdt2,DFmean_0,DFmedian_0,DFstd_0,DFskew_0,DFkurtdt_0,Jmpp_0,Vmpp_0,Pmpp_0,Jsc_0,Voc_0,dJmppdt,dVmppdt,dPmppdt,dJscdt,dVocdt,ddJmppdt2,ddVmppdt2,ddPmppdt2,ddJscdt2,ddVocdt2,Jschyst_0,Vochyst_0,FFhyst_0,dJsc_fwddt,dVoc_fwddt,dFF_fwddt,dJsc_revdt,dVoc_revdt,dFF_revdt,ddJsc_fwddt2,ddVoc_fwddt2,ddFF_fwddt2,ddJsc_revdt2,ddVoc_revdt2,ddFF_revdt2,dPLdt,ddPLdt2,t_Jsc75,t_Voc75,t_PCE75,t_Jsc75_max,t_Voc75_max,t_PCE75_max,dxy1t0dt,dxy0t1dt,dxy0t1Normdt,dxy1t1dt,dt0xy1dt,dt1xy0dt,dfrac_brightdt,dxy2t0dt,dxy3t0dt,dxy2t1dt,dxy3t1dt,dbeta_meandt,dbeta_stddt,dcv_slopesdt,ddxy1t0,ddxy0t1,ddxy0t1Norm,ddxy1t1,ddt0xy1,ddt1xy0,ddfrac_bright,ddxy2t0,ddxy3t0,ddxy2t1,ddxy3t1,ddbeta_mean,ddbeta_std,ddcv_slopes,t_Vocmax,t_FF90,t_Jsc90,DFCV_0,dDFCVdt,d2DFCVdt2,sexp_beta,sexp_tau,sexp_R2,sexp_MAE,sexp_RMSE,sexp_Jsc75,sexpsig_beta,sexpsig_tau,sexpsig_a0,sexpsig_shift,sexpsig_sharp,sexpsig_R2,sexpsig_MAE,sexpsig_RMSE,sexpsig_Jsc75,quint_c5,quint_c4,quint_c3,quint_c2,quint_c1,quint_c0,quint_R2,quint_MAE,quint_RMSE,quint_Jsc75,plin_y1,plin_y2,plin_y3,plin_t1,plin_t2,plin_t3,plin_R2,plin_MAE,plin_RMSE,plin_Jsc75,t_Jsc80,t_PCE80
24,210122_Schrodingers_Perovskite,YM5-12-3_Full_Suite_15min_60RH,YM5-12,EP3,TRUE,TRUE,TRUE,FALSE,25,60,21,1,1,0.001182631,5.28E+17,9.24E+16,0.047662694,4.94E+16,4.48E+17,2.25E+17,10.36053149,626.2610202,0.455981457,-0.750373962,0.5700618,120,1.159593921,3.78858E+15,5.05008E+15,1.692414944,-8.595063466,-5.30952381,-0.896886988,0.00286372,0.034952628,0.76494738,0.604761905,0.392917623,-7.29E-05,-0.000932941,87205.2047,77340,45271.24045,6.118100502,48.5048507,0.02302929,0.7,0.016120503,0.025950215,0.98745147,1.06E-06,0.000416667,1.04E-05,-3.85E-06,-5.05E-05,-2.25E-07,5.56E-06,-2.68E-08,-6.99E-08,1.05E-05,1.50E-06,0.010283911,0.007170644,-5.89E-06,-0.000126013,-0.000543564,-6.05E-06,-1.31E-05,-0.000104414,-1.08E-07,1.66E-05,1.93E-05,-1.09E-07,1.91E-06,-3.11E-07,0.001220046,-4.67E-05,1830,1410,1410,1830,1410,1110,0.001078481,-0.004991341,-0.005415034,-0.006166939,0.001118965,-0.000826146,-0.005382962,-0.001607201,-0.003980105,0.394123415,-7.58794E+14,-0.0096278,-0.006471314,-0.007399843,-0.000858532,0.000462884,0.00041614,0.000535773,-0.001007774,-0.000460173,-7.36E-05,0.000803574,0.000826551,0.00782683,-0.441931921,0.000770054,0.000554426,0.000895324,900,2355,1080,0.519134616,4.14E-05,-5.50E-08,1,7066.991163,0.894834644,0.025126264,0.030615832,2040,0.615493137,100000,0.786274602,1294.536373,0.004382931,0.99045063,0.007706898,0.009225652,1755,-1.66E-16,9.24E-13,-1.79E-09,1.35E-06,-0.000423118,1.011565719,0.995619046,0.004794679,0.006248763,1815,0.941275969,0.635618044,0.999135145,798.1603205,2386.094779,39.41347219,0.987009363,0.008858851,0.010760314,1800,1365,1155
25,210122_Schrodingers_Perovskite,WDS84-11-8_MPPT_Only,WDS84-11,EP3,TRUE,TRUE,TRUE,TRUE,25,40,21,1,1,0.002206254,8.76E+17,6.88E+16,0.020522577,1.28E+16,8.23E+17,2.95E+17,0.133436002,-0.069074757,0.251194278,-0.093241926,0.665612135,16,1.175713981,4.08157E+14,1.39327E+15,0.587092888,,,,,,,,,,,,,,,,0.018876438,0.76,0.014346093,,1.0451939,2.25E-05,0.001875,5.31E-05,,,6.14E-06,-0.000669643,-7.84E-06,,-0.000417465,,,,,,,,,,,,,,,,0.003096165,-0.003448147,,,1593,,1737,1543,0.119552168,-0.014918057,-0.012961169,0.123572172,0.128520269,0.010145309,-0.02037718,-0.043441153,1.261410163,0.193384202,-1.12E+18,-0.266141689,0.077460299,-0.008219152,-0.024776905,-0.024908471,-0.011470271,-0.212993569,-0.027051207,-0.002411444,0.028982614,-0.13628435,-0.580660822,-0.107370797,-0.281522439,0.66247339,-0.141769193,-0.048064682,1733,314,144,,,,1,7066.991163,0.894834644,0.025126264,0.030615832,2040,0.615493137,100000,0.786274602,1294.536373,0.004382931,0.99045063,0.007706898,0.009225652,1755,-1.66E-16,9.24E-13,-1.79E-09,1.35E-06,-0.000423118,1.011565719,0.995619046,0.004794679,0.006248763,1815,0.941275969,0.635618044,0.999135145,798.1603205,2386.094779,39.41347219,0.987009363,0.008858851,0.010760314,1800,,1571
26,210412_MAPI_Devices,JV_PL_DF_MAPI_1sun_35C_30RH_air_2,YM16-14,EP1,TRUE,TRUE,TRUE,FALSE,35,30,21,1,1,0.001373075,1.05E+18,5.04E+16,0.028200718,1.57E+16,1.04E+18,1.41E+17,-0.379907353,-1.446360047,2.310447683,94.724254,0.33306977,120,1.163453882,-1.9565E+14,5.38673E+14,0.489031709,3.863181922,4.476190476,-5.381753425,-0.001025677,-0.016736838,1.048239827,0.949206349,0.502029025,-6.33E-06,4.53E-06,83934.15337,76810,40580.02318,6.757355831,56.19000621,0.018531295,0.78,0.01445441,0.021189365,0.98747789,2.41E-06,0.000333333,8.19E-06,-5.97E-06,5.74E-06,-4.35E-07,-3.97E-06,-4.17E-07,7.79E-08,1.18E-06,1.25E-06,0.001578576,0.020533162,-6.02E-06,4.83E-05,-0.000303477,-6.00E-06,9.74E-05,-0.000434594,8.97E-08,5.36E-06,1.29E-05,9.01E-08,3.49E-07,2.40E-05,0.005356733,-1.03E-05,5716,,2835,5716,,2070,0.010989685,-0.003443627,-0.004359664,-0.000519443,0.011015296,0.006981685,-0.001378062,-0.002944821,0.001465011,-0.007327882,1.22191E+14,0.017688482,0.000857261,0.000148241,-0.000108368,0.000123469,8.18E-05,6.34E-06,-0.000111187,5.25E-05,-0.000108027,-0.00026244,-4.84E-05,0.000965904,0.000827858,0.000527405,-0.000304578,-6.04E-06,1725,1995,1665,0.483474504,-8.64E-05,-1.79E-08,0.758655525,34035.40038,0.913044054,0.015505963,0.018686192,2040,0.439344172,27692.37302,0.39670938,7487.811036,0.000954157,0.997886886,0.002112276,0.002912947,5716,-2.13E-19,3.34E-15,-2.09E-11,6.18E-08,-0.000107391,0.978491581,0.996668069,0.00274781,0.003657793,5746,0.953355717,0.745371166,6.73E-05,196.5254997,6347.779674,8264.376836,0.954746831,0.010472615,0.013480179,6211,5011,2175
27,210412_MAPI_Devices,JV_PL_DF_MAPI_1sun_85C_50RH_air_bad_DF,YM15-10,EP1,FALSE,FALSE,FALSE,FALSE,85,40,21,1,1,0.000906988,6.84E+17,4.08E+16,0.03510301,1.19E+16,6.81E+17,6.53E+16,-0.260598698,-0.752364618,-0.266491033,-0.742087812,0.376524249,120,1.152733658,-1.35024E+14,4.58243E+14,0.4714333,351.9111817,20.73809524,657.2967823,-0.025028862,-0.345841221,-0.135654499,0.366666667,2.097194032,0.000525393,0.006109097,71990.69269,61470,42377.02186,6.076825571,47.18870291,0.01906273,0.79,0.015059557,0.021848618,0.95455123,-1.47E-05,8.33E-05,-1.02E-05,-1.58E-05,5.14E-05,-2.43E-07,-5.56E-06,-3.00E-07,3.07E-07,-3.56E-06,4.02E-06,0.002157727,0.025768327,-1.63E-05,5.83E-05,7.02E-05,-1.62E-05,2.02E-05,0.000416398,2.83E-07,-1.08E-06,-2.19E-06,2.84E-07,-1.22E-06,3.72E-07,-0.000495832,-3.63E-05,120,120,105,120,120,105,0.002029268,-0.003894839,-0.003088232,-0.002219662,0.001919062,0.00046697,-0.000504895,-0.069990405,-0.375984298,-0.082225386,-1.87072E+15,0.002229983,-0.00201984,5.84E-05,-3.12E-05,0.0001338,0.000149065,0.0001476,-3.81E-05,-1.92E-05,-4.94E-05,-0.004056387,-0.024471439,-0.006338588,-0.043125681,0.00040452,0.000171266,2.70E-07,60,105,120,0.588645841,0.004360632,5.70E-06,0.390492147,99999.99998,0.944159573,0.005107295,0.006327124,2040,0.841180556,67.8125744,0.096313812,2416.891584,0.013923344,0.998885711,0.000729337,0.00089378,5716,-3.53E-12,2.25E-09,-4.37E-07,3.82E-05,-0.00208877,0.99977552,0.999620351,0.000398477,0.000521703,5746,0.88753881,1,0.99999119,136.5484073,1642.152756,3000,0.899204103,0.006793788,0.008500675,6211,120,105
28,210412_MAPI_Devices,JV_PL_DF_MAPI_1sun_85C_60RH_air_bad2,YM16-5,EP1,TRUE,FALSE,FALSE,TRUE,85,60,21,1,1,0.000149154,6.45E+16,9.83E+16,0.463303686,2.83E+16,4.63E+16,1.08E+17,1.018040668,0.455296496,0.364822851,0.421232948,1,120,1.106067061,5.53076E+15,1.93556E+15,-0.434371761,343.9765313,24.5952381,551.731678,-0.030001708,-0.379077735,-3.728272761,1.138095238,-2.615809939,0.001036902,0.011721299,68802.4323,59040,39015.75858,6.561211463,52.87827827,0.019750735,0.77,0.015208066,0.021667,0.94167742,-2.52E-05,-0.000684524,-3.15E-05,-1.84E-05,0.000210859,2.46E-07,-1.55E-05,-8.67E-08,5.11E-07,-3.26E-06,4.37E-06,0.004995397,0.060200243,-1.82E-05,0.000317477,0.001362715,-1.81E-05,0.000311163,0.000176136,4.88E-07,-9.56E-06,7.22E-05,4.88E-07,-1.44E-05,4.88E-05,0.00714024,-9.15E-05,480,,120,480,,120,0.003228541,0.007144326,-0.000216949,0.018230733,0.007594264,0.006867012,-5.57E-05,-0.001136526,0.022722376,0.018565649,4.94518E+14,0.007669617,0.016319795,-0.005022187,0.000107298,0.000289666,0.000286752,-1.95E-05,0.000124001,0.000237714,3.86E-05,0.00019817,0.000997963,-0.000800656,-0.002680044,0.000299964,-0.000409781,0.000795057,390,90,120,0.567069467,0.003476047,-1.62E-05,0.648248925,3977.040223,0.965587278,0.010774033,0.01350871,600,0.607101026,4626.180582,0.978619814,608.689388,0.067785718,0.970078416,0.009615178,0.012596406,600,-1.93E-14,3.09E-11,-1.80E-08,4.97E-06,-0.001067137,0.983832524,0.971126134,0.009854207,0.012373907,630,0.901200621,0.367742488,0.000399083,91.72743362,1791.856047,3000,0.958681022,0.011801207,0.014802298,600,360,120
29,210412_MAPI_Devices,JV_PL_DF_MAPI_1sun_85C_60RH_air,YM16-5,EP1,TRUE,TRUE,TRUE,FALSE,85,60,21,1,1,0.00100727,9.24E+17,4.31E+16,0.039121673,1.63E+16,9.19E+17,9.27E+16,-0.496081058,-1.51593053,-0.413720567,-1.397380336,0.650802428,120,1.155444728,4.27903E+14,6.68123E+14,0.477097776,412.7359197,17.52380952,440.367443,-0.037800794,-0.386125924,-11.96243368,1.077777778,-17.56637197,0.002139431,0.027072162,69511.99713,59130,46548.78403,6.67146353,53.30746272,0.019905108,0.8,0.015924087,0.021249937,0.97043216,-1.91E-05,0.000190476,-1.20E-05,-1.69E-05,-1.03E-05,7.15E-07,-9.52E-06,3.90E-07,4.21E-07,4.00E-06,7.52E-06,0.002648563,0.026109657,-1.67E-05,1.68E-05,6.67E-05,-1.66E-05,-2.35E-05,0.000151076,4.13E-07,-7.29E-09,-1.79E-06,4.07E-07,4.31E-07,-3.60E-06,0.000830807,0.000136069,990,,375,990,,375,0.000126413,-0.001110031,-0.00226433,-0.002300639,4.55E-05,0.004349804,-0.001190658,-0.003135476,0.000612861,-0.006950588,-8.35554E+13,-0.004539168,-0.002817839,-0.000287622,0.000123605,0.000372463,0.000252642,0.000442596,0.000122206,0.000227898,-0.000740112,-0.000127024,-4.29E-05,0.000324547,4.84E-05,-0.001697929,0.000223713,9.06E-05,0,345,210,0.669651081,0.001296909,-0.000118778,0.649494024,6777.837015,0.974752081,0.008865211,0.011046374,1005,0.441795576,19993.58287,0.824264913,1142.368428,0.004026915,0.998520828,0.002186562,0.002673723,975,-6.49E-16,2.27E-12,-3.05E-09,1.90E-06,-0.000701289,0.978536263,0.99634108,0.002857513,0.004205168,990,0.925320561,0.560093259,0.999531075,61.27840145,1956.205695,3000,0.994849771,0.00412208,0.004989077,975,735,300
30,210412_MAPI_Devices,JV_PL_DF_MAPI_1sun_55C_40RH_air,YM18-5,EP1,TRUE,FALSE,TRUE,FALSE,55,40,21,1,1,0.000965759,4.85E+17,4.31E+16,0.030197113,7.93245E+15,4.61E+17,1.28E+17,0.364846634,-0.978701943,0.333421904,-0.380763241,0.511036614,120,1.15435678,2.41606E+13,4.63377E+14,0.469051111,89.49440839,34.82876196,30.82739289,-0.011204369,-0.134712217,0.180389809,-0.592160637,1.156016605,-5.58E-05,-0.000803143,82487.11147,72440.85401,49545.97736,6.84321951,55.51543938,0.02025188,0.8,0.016201504,0.02158584,0.98726545,-1.31E-05,0.000744048,3.57E-06,-9.27E-06,0.000252022,2.57E-07,-1.55E-05,-1.11E-07,1.85E-07,7.68E-07,6.50E-07,0.009598448,0.019729291,-9.79E-06,0.000282627,-0.000326039,-9.72E-06,-0.000255459,0.000531876,1.78E-07,1.74E-06,1.36E-05,1.79E-07,1.62E-05,1.85E-05,-0.00351248,0.000481491,2025,,645,2025,,615,-0.004172244,-0.003626408,-0.000260645,-0.00379318,-0.004292853,-0.002443933,0.000527921,-0.001498881,0.004388971,-0.004584262,5.31459E+15,0.003194867,-0.003880472,0.000449128,0.000464286,0.00054049,0.00015138,0.00051673,0.000457936,0.000520406,-1.76E-05,-0.000374856,-7.58E-05,0.000343534,-0.002632452,0.000324968,0.000558872,-3.03E-05,525,480,990,0.600651138,-0.000248949,1.26E-05,1,7776.418714,0.86961363,0.022705882,0.026076092,2250,1,111.2750269,0.061990484,2854.762798,0.001663961,0.990238307,0.005660679,0.007134918,2025,4.69E-18,4.06E-14,-2.91E-10,4.82E-07,-0.000320095,0.98661212,0.996995505,0.003020401,0.003958331,1995,0.980216679,0.730102659,0.999856165,19.01694238,2418.688637,2633.65839,0.897337117,0.019750754,0.02313839,2235,1725,585
31,210412_MAPI_Devices,JV_PL_DF_MAPI_1sun_55C_60RH_air,YM18-9,EP1,TRUE,TRUE,TRUE,FALSE,55,60,21,1,1,0.000218664,6.96E+16,2.14E+16,0.0630926,2.6469E+15,4.41E+16,2.13E+16,52.97802959,4222.311372,2.083831732,40.2678856,0.37170049,120,1.115956962,-7.09543E+13,2.16584E+14,0.332795825,-10.2984734,-13.13327119,-0.245905958,-0.00097868,-0.014923687,0.991808281,0.791813601,0.543732805,-6.56E-05,-0.000888521,94517.01715,85117.73123,39783.25359,5.908829921,43.64374704,0.019252585,0.78,0.015017016,0.02110014,0.96681529,-8.27E-06,0.000708333,6.61E-06,-8.11E-06,0.000351397,-1.17E-08,-8.33E-06,-1.79E-07,2.57E-07,3.55E-06,1.70E-05,0.006863629,0.054874848,-6.66E-06,0.000446122,-0.000545825,-6.45E-06,0.000197771,-0.000591777,1.82E-07,-1.65E-06,2.10E-05,1.77E-07,-6.89E-06,3.49E-05,6.22E-05,-6.36E-05,1935,,585,1935,2340,570,0.003963043,-0.002522735,-0.002244325,-0.001802414,0.010955035,-0.005514248,0.002403117,-0.007316573,-0.007196654,-0.008836558,6.84568E+12,-0.029213778,-0.004086265,-0.000177301,-0.000254337,0.000317133,0.00034025,9.42E-05,-0.00071639,-0.000461854,0.000276254,0.000765444,0.000784408,0.000298428,0.000751647,-0.004025199,3.00E-05,-8.30E-05,240,540,735,0.420911015,4.39E-05,1.35E-06,0.899122215,8760.164426,0.90685239,0.017695365,0.020308755,2250,0.756364871,257.4775823,0.096947924,2713.355449,0.002034871,0.999166202,0.001462909,0.001921445,1950,-3.00E-17,1.79E-13,-4.45E-10,5.12E-07,-0.000320242,0.988010515,0.999090767,0.001437499,0.002006481,1950,0.970300596,0.722119822,0.999991372,35.30853916,2404.7347,14.99999998,0.939300376,0.013563741,0.016394208,2235,1725,570
32,210412_MAPI_Devices,JV_PL_DF_MAPI_1sun_65C_60RH_air,YM18-XX,EP1,TRUE,TRUE,TRUE,FALSE,65,60,21,1,1,0.000861706,7.16E+17,4.02E+16,0.037990541,1.92E+16,7.05E+17,8.60E+16,0.699688045,37.39496029,79.17227506,14941.82154,0.696785714,120,1.151409648,4.3245E+14,9.72066E+14,0.48729891,259.6467605,34.18240514,223.9937746,-0.029651705,-0.31224657,-11.01497791,-1.337388383,-3.817493742,0.001811184,0.018789775,73999.23404,63178.6772,49134.37049,6.394777419,48.18449957,0.021440722,0.8,0.017152577,0.022658812,0.97574696,-3.40E-05,0.00039881,-2.03E-05,-1.42E-05,0.000170449,5.70E-07,-2.50E-05,-6.15E-08,4.19E-07,-4.76E-06,4.52E-06,0.000842863,0.037438174,-1.69E-05,0.000207541,6.96E-05,-1.68E-05,3.25E-05,0.000840764,4.00E-07,-7.84E-06,1.37E-05,4.02E-07,-7.92E-06,3.22E-05,-0.005236562,0.000624764,1275,,390,1275,,390,-0.006690005,-0.004825555,-0.000351576,-0.006452325,-0.006497098,-0.005614436,-0.001617111,-0.219245361,-0.601380974,-0.004809986,-3.20505E+11,-0.007300644,-0.006198219,-0.000972717,0.000643007,0.000555489,-0.000139806,0.000715957,0.000703205,0.000604339,0.00020297,-0.092326945,-0.194577831,0.000846465,0.000934438,0.000825312,0.000688755,0.000117263,360,360,240,0.663984852,0.000522622,3.62E-05,0.597133607,12790.30076,0.938075567,0.012185139,0.014198583,2250,0.850494717,134.8270685,0.111768338,1917.377596,0.002587473,0.999289299,0.00110941,0.001521099,1275,-2.85E-16,1.22E-12,-2.08E-09,1.63E-06,-0.000657483,0.986162693,0.998822655,0.001073441,0.001957789,1275,0.92669957,0.673035348,0.000776505,95.21860592,1967.22306,3000,0.97154347,0.007989429,0.009625093,2235,1065,375
33,210412_MAPI_Devices,JV_PL_DF_MAPI_1sun_75C_60RH_air,YM19-3,EP1,TRUE,TRUE,TRUE,TRUE,75,60,21,1,1,0.000854128,7.81E+17,3.92E+16,0.041160617,1.40E+16,7.78E+17,7.54E+16,-0.403105037,-1.57892894,-0.298358274,-1.399220603,0.617234142,120,1.15118128,2.1519E+14,4.89314E+14,0.459796055,326.1916918,46.7684218,521.7613998,-0.023864701,-0.320901011,-6.355349177,-0.881433296,2.11095598,0.00130193,0.014524375,69940.83111,60151.51515,44682.141,6.757897714,55.19193078,0.019977062,0.8,0.015981649,0.021626033,0.9620533,-2.32E-05,-0.000208333,-2.23E-05,-1.29E-05,0.000111729,3.83E-07,-5.16E-06,2.09E-07,2.70E-07,-3.56E-06,5.08E-06,0.002173779,0.00895403,-1.44E-05,0.000200987,0.00033316,-1.43E-05,0.000102079,0.000884566,2.94E-07,-8.66E-06,5.22E-06,2.94E-07,-4.81E-06,-1.40E-05,-0.005491062,0.000634491,285,,105,285,465,105,-0.006506271,-0.005819131,-0.003185534,-0.006683034,-0.006594335,-0.004720216,-0.001171639,-0.217509205,-5.957730786,-0.241900286,3.63229E+15,-0.007405954,-0.006020406,-0.001174376,0.000737191,0.000499811,-0.000278723,0.000681669,0.000736737,0.000594183,0.000137472,-0.013453184,-0.393347567,-0.014419539,-0.351008852,0.000864167,0.000565509,8.95E-05,450,105,180,0.638856306,0.003189173,6.29E-05,0.64209045,6464.954306,0.987989631,0.00302008,0.003750645,2250,0.752245606,575.739677,0.275663469,99836.81961,5.93E-05,0.988320786,0.003198072,0.003698577,1275,-1.21E-12,8.81E-10,-2.29E-07,2.59E-05,-0.001677936,0.999100108,0.995791911,0.00167923,0.002220089,1275,0.901971373,0.828815294,0.000542753,157.5816623,583.672575,3000,0.962710088,0.004868539,0.006608814,2235,285,105
34,210412_MAPI_Devices,JV_PL_DF_MAPI_1sun_75C_50RH_air,YM19-4,EP1,TRUE,TRUE,TRUE,TRUE,75,50,21,1,1,0.000848211,7.24E+17,3.92E+16,0.038737005,1.34E+16,7.19E+17,7.95E+16,-0.459397735,-1.557661853,-0.310552074,-1.180869454,0.664324435,120,1.151001582,2.97487E+14,5.14288E+14,0.479650853,407.2660355,128.0828243,665.8085262,-0.025714545,-0.323687263,-1.771585204,-6.01409035,10.56413286,0.000860777,0.008604594,89269.27517,79980.44488,44685.85031,6.07145255,45.85200261,0.019644257,0.7,0.01375098,0.022105523,0.96743856,-0.000189117,-0.00160119,-0.00014323,-0.000142375,0.000817327,-1.63E-06,-2.90E-05,-1.37E-06,-1.23E-05,8.13E-05,1.11E-05,0.00015273,0.012370411,-0.0001712,0.001005001,0.005835996,-0.000169991,0.000595629,0.002068117,-1.46E-05,6.55E-05,0.000148401,-1.49E-05,2.46E-05,-0.000122082,0.002186879,0.000563442,90,,45,90,150,45,0.00329876,0.005222922,0.000202869,0.014136128,0.003274112,0.004454453,-0.002895089,-0.022573584,-0.016242751,-0.050180209,-2.02253E+15,-0.060222169,0.018451932,0.004921471,0.000660854,-0.000537039,-0.000866326,-0.00169553,0.000663617,0.000243236,0.000533305,-0.001534551,0.00063924,-0.006105147,0.007792056,0.008551136,-0.002352768,-0.000552607,135,45,75,0.500573688,0.003753219,8.54E-05,1,691.4373107,0.939213842,0.007114981,0.009167235,2250,1,691.4373253,0.99999999,2851.057725,0.021329435,0.939213842,0.00711498,0.009167235,1275,-9.02E-10,2.12E-07,-1.72E-05,0.000553583,-0.007002153,1,1,1.63E-15,2.16E-15,1275,0.722945853,0.6,1.00E-10,199.973913,2000,3000,0.941680964,0.007152195,0.008979273,2235,90,45
35,210412_MAPI_Devices,JV_PL_DF_MAPI_1sun_65C_50RH_air,YM19-7,EP1,TRUE,TRUE,TRUE,TRUE,65,50,21,1,1,0.000930337,8.05E+17,4.09E+16,0.036812375,1.39E+16,8.01E+17,8.02E+16,-0.411777413,-1.624346261,-0.246657582,-0.993522964,0.525815717,120,1.153390735,1.25575E+14,5.43549E+14,0.474520947,248.7991775,93.35574793,144.2218553,-0.025919047,-0.258220822,-15.9608162,-6.633189482,-5.843321741,0.001866298,0.018235096,87626.22929,74602.98507,53325.92794,6.097044062,46.16186865,0.019352492,0.71,0.013740269,0.02146376,0.96445841,-2.94E-05,0.000190476,-1.79E-05,-1.17E-05,0.00020416,-9.81E-07,-4.68E-05,-1.57E-06,3.64E-07,-6.23E-06,3.52E-06,0.00150342,0.004577652,-1.26E-05,0.000389499,0.00075521,-1.24E-05,0.000187776,0.000989908,3.70E-07,2.56E-06,9.98E-05,3.76E-07,-4.68E-06,-5.53E-06,-0.005299981,0.000592826,165,,105,165,495,105,-0.006068386,-0.005413267,-0.001762228,-0.006196106,-0.006201809,-0.004036683,0.000360098,-0.044966156,-0.067407593,-0.043532966,4.91749E+15,-0.005334492,-0.005624443,-0.000585334,0.000629697,0.000479413,-0.000219073,0.00061009,0.000662829,0.000228954,0.000195913,0.008054152,0.012710266,-0.000428222,0.001226845,0.001307783,0.000557385,3.01E-05,480,105,165,0.608561254,-5.10E-05,3.50E-05,0.47440981,18954.02617,0.463180015,0.022266932,0.044179048,2250,0.999999998,120.7527579,0.148328774,3174.262648,0.75289777,0.525868219,0.022944202,0.041519446,1275,-6.08E-13,6.10E-10,-1.97E-07,2.38E-05,-0.001562245,0.994646277,0.686287296,0.016327725,0.033772878,1275,0.844217041,0.999858885,1.00E-10,209.9999678,2007.2592,3000,0.659568409,0.021113374,0.03518171,2235,165,105
36,210412_MAPI_Devices,JV_PL_DF_MAPI_1sun_25C_40RH_air_2,YM19-1,EP1,TRUE,TRUE,TRUE,FALSE,25,40,21,1,1,0.002113271,1.58E+18,6.75E+16,0.024389293,1.97E+16,1.57E+18,1.97E+17,-0.461744097,-1.565829371,-0.244919754,-1.260500809,0.299962198,120,1.174600823,-3.76132E+14,7.71755E+14,0.484874164,-19.01315234,-18.95538006,-3.901167689,8.93E-05,0.001262049,0.960344948,0.868229543,0.474244482,-1.74E-06,-4.22E-06,69982.75932,56380.04246,52122.85598,5.225238908,32.15924342,0.019932512,0.76,0.015148709,0.02205447,0.97228025,-2.90E-07,0.000309524,5.95E-06,-3.31E-06,-6.00E-05,-1.17E-07,-5.56E-06,-2.01E-07,9.25E-08,2.52E-06,3.33E-08,0.008534997,0.004462001,-2.98E-06,1.33E-06,-0.000418272,-2.96E-06,1.32E-05,-0.000424413,8.43E-08,-4.64E-07,1.42E-05,8.47E-08,-8.86E-07,1.52E-05,-0.005793453,0.000598033,3495,4875,3285,3495,4875,3120,-0.005818748,-0.004997845,0.002513629,-0.004405905,-0.006316573,-0.002595898,0.001351232,-0.036608438,-0.061173722,-0.029059806,7.28353E+15,-0.007801159,-0.003434548,0.001838171,0.000688309,0.000499131,-0.000227705,0.000478387,0.000701039,0.000329044,-0.000168998,0.000597722,-0.000968873,0.002541532,0.0014963,0.000688634,0.000486767,-0.00018498,3030,3090,1650,0.744795668,0.000151443,-3.50E-06,0.939621282,19205.11583,0.850230144,0.014177241,0.021292992,2250,0.903546546,1798.712681,0.159945727,3846.643122,0.005145276,0.994708546,0.002955501,0.004002322,3495,-7.94E-18,5.85E-14,-1.53E-10,1.79E-07,-0.000142216,0.998619727,0.993724173,0.003364667,0.00435873,3495,0.981876107,0.767882828,0.999972706,94.4284021,4470.139052,2349.359862,0.863857909,0.012383993,0.020301153,2235,3375,3135
37,210412_MAPI_Devices,JV_PL_DF_MAPI_1sun_25C_40RH_air_3,YM19-12,EP1,TRUE,FALSE,TRUE,FALSE,25,40,21,1,1,0.001658891,9.96E+17,5.76E+16,0.024522795,1.31E+16,9.82E+17,1.61E+17,-0.310749285,-1.417652123,0.053983178,-0.599003035,0.4153511,120,1.168342397,-1.06899E+14,6.95399E+14,0.469147368,-2.06108392,-12.66888275,13.9686602,-0.002741205,-0.038725888,0.890972413,0.744849452,0.541688831,-2.71E-05,-0.00041378,86708.38095,75592.35977,46096.32457,5.682792003,41.01983082,0.020365948,0.8,0.016292759,0.022320028,0.99113137,-2.77E-06,0.000202381,1.86E-06,-4.63E-06,-8.31E-05,-9.22E-08,3.97E-06,5.30E-09,1.46E-07,7.10E-06,2.17E-07,0.012466394,0.010244385,-4.28E-06,-4.78E-06,-0.000207744,-4.25E-06,-3.67E-05,-0.00023732,1.37E-07,4.09E-06,5.12E-06,1.35E-07,3.45E-06,6.59E-06,-0.004604898,0.000528916,3540,,3090,3540,,3045,-0.002562933,-0.004104819,0.001242748,-0.002703419,-0.003494719,-0.000682047,0.000283956,-0.179207037,-0.509702502,0.04436577,4.26023E+15,-0.004518393,-0.003612183,8.87E-05,0.000582022,0.000507938,2.27E-05,0.000108731,0.00062236,0.000275167,-0.000134397,0.000486977,-0.006541566,-0.064627018,0.055172956,0.001551422,0.00042202,-0.00032307,1290,1950,1530,0.531624787,0.000174836,7.55E-07,0.896463344,19871.72967,0.844640864,0.016843977,0.022396709,2250,0.944710956,999.7755324,0.125108872,4104.124323,0.003050103,0.997135624,0.002472334,0.003041101,3540,-2.00E-18,9.54E-15,-1.39E-11,2.29E-08,-8.38E-05,0.989138198,0.999059826,0.001179354,0.001742288,3540,0.977574003,0.777513538,0.999973912,77.69116469,4103.065988,2207.78391,0.866303534,0.014284409,0.020776662,2235,3330,2910
38,210412_MAPI_Devices,JV_PL_DF_MAPI_1sun_25C_40RH_air_reversibility_test,YM19-6,EP1,FALSE,FALSE,FALSE,FALSE,25,40,21,1,1,0.001921448,1.78E+18,6.14E+16,0.027543488,2.31E+16,1.77E+18,1.70E+17,-0.326116672,-1.667855906,-0.169275289,-1.401976114,0.392919147,120,1.172140804,-2.52033E+14,7.76885E+14,0.492868084,-4.562654079,-3.539534023,-3.770877769,-0.000311262,-0.005951286,1.458374883,1.350236788,0.492915619,-8.59E-07,6.78E-05,86934.36416,77615.63196,36503.19397,5.913985742,44.70944691,0.019673558,0.8,0.015738847,0.021967647,0.98286777,-1.66E-06,0.000154762,1.72E-06,-6.72E-06,-2.05E-07,-2.23E-07,2.38E-06,-1.32E-07,1.98E-07,3.42E-07,7.00E-07,0.009873547,0.023020707,-6.48E-06,2.20E-05,-0.000163616,-6.46E-06,3.89E-06,-0.000279852,1.96E-07,1.94E-06,6.27E-06,1.96E-07,1.75E-07,1.75E-05,-0.005546084,0.000620374,3753,,2748,3753,,2718,-0.006279865,-0.004647818,0.001410326,-0.005331985,-0.006328167,-0.005114608,0.001177831,-0.085925791,-0.662765793,-0.047931304,7.98894E+15,-0.008379241,-0.005257656,-0.001179614,0.000740732,0.000567606,2.88E-05,0.000557942,0.000757332,0.000583104,3.61E-05,0.011511284,0.129380317,0.013450998,0.010177386,0.000531643,0.000397647,-0.00049484,1653,1863,1263,0.419893725,-2.16E-05,-1.38E-06,0.935333425,15817.43411,0.936437189,0.013649893,0.016248016,2250,0.578576405,43330.22897,0.792521661,3930.195195,0.00230751,0.995858969,0.003288439,0.004147181,3738,1.33E-18,-1.45E-14,4.85E-11,-5.15E-08,-4.87E-05,0.979514562,0.997439916,0.00228937,0.003260813,3738,0.926106006,0.8368668,0.051450105,702.8519216,2930.911801,10072.45958,0.991656188,0.004143465,0.005886824,3723,3273,1938
39,210412_MAPI_Devices,JV_PL_DF_MAPI_1sun_25C_50RH_air,YM19-11,EP1,TRUE,TRUE,TRUE,FALSE,25,50,21,1,1,0.001903484,1.09E+18,6.34E+16,0.023247753,1.37E+16,1.07E+18,1.73E+17,-0.300789067,-1.00536828,-0.03381026,-0.825334618,0.290595849,120,1.171897971,-3.46069E+14,6.60008E+14,0.475452516,1.801459864,1.807780235,-0.705445002,-0.00041346,-0.007022157,0.760807912,0.694165044,0.348194258,6.46E-06,0.000174468,79750.85351,70539.32325,44653.05031,6.879324737,56.60454458,0.020014493,0.8,0.016011595,0.021667902,0.99329156,-4.90E-06,0.000261905,1.18E-06,-5.41E-06,-4.80E-06,7.72E-11,-3.17E-06,-6.67E-08,1.26E-07,4.40E-06,8.33E-08,0.00785099,0.009067343,-5.22E-06,3.14E-05,-0.000315225,-5.20E-06,3.29E-05,-0.000301484,1.31E-07,3.24E-06,5.96E-06,1.30E-07,3.37E-06,7.62E-06,-0.005314382,0.000600194,2235,5100,1515,2235,1065,1470,-0.006681451,-0.004182375,0.003421287,-0.00559952,-0.00699027,-0.005213931,0.001380825,-0.019800994,-0.12484316,-0.000341999,8.78774E+15,-0.007049309,-0.004248418,0.001262454,0.00062486,0.000550506,-0.000158462,0.000568248,0.00062824,0.000595586,-0.000139898,0.002513347,0.003273188,0.003980062,-0.000884343,0.000724055,0.000536438,-9.51E-05,1065,1185,855,0.559906864,-2.16E-05,-9.81E-07,1,8152.186342,0.965839996,0.012690338,0.014486376,2355,1,616.5719602,0.09575235,3441.81076,0.001323194,0.997805618,0.002618647,0.003671613,2265,1.62E-17,-9.31E-14,1.58E-10,-6.27E-08,-0.000120599,0.98973444,0.999277271,0.001726115,0.002107117,2235,0.986978573,0.717253747,7.55E-06,21.37875578,2634.464158,3459.689231,0.976845413,0.01004077,0.011926673,2325,1950,1290
40,210412_MAPI_Devices,JV_PL_DF_MAPI_1sun_25C_60RH_air,YM20-7,EP1,TRUE,TRUE,TRUE,FALSE,25,60,21,1,1,0.001400557,6.42E+17,5.18E+16,0.024913974,9.18126E+15,6.29E+17,1.30E+17,-0.133452762,-0.639258804,0.11737715,-0.287829627,0.476085708,120,1.163966207,-1.76157E+13,5.87731E+14,0.46716799,9.079810146,1.730530224,4.29110491,-0.000568868,-0.003931233,0.554209883,0.463553198,0.327709935,-6.96E-06,-0.00013222,70083.76812,59132.42009,46256.98935,6.105879225,44.22149723,0.020521603,0.78,0.016006851,0.022761745,0.98706316,1.36E-06,0.000166667,4.51E-06,-3.37E-06,0.000113656,-1.09E-07,3.97E-06,-2.63E-09,1.26E-07,7.12E-06,5.27E-06,0.001691196,0.008846348,-3.61E-06,9.92E-05,-0.000227599,-3.62E-06,0.000135734,-0.000227715,1.35E-07,4.76E-06,8.93E-06,1.38E-07,5.14E-06,6.28E-06,-0.004266712,0.000560566,,,2385,,,2100,-0.004916176,-0.004955146,-0.002320084,-0.005281786,-0.005009182,-0.004254085,-0.000222568,-0.012159867,0.000510612,-0.014581498,1.10E+16,0.004749147,-0.005265561,0.00039084,0.000573267,0.000487723,-0.000216021,0.000510408,0.000577318,0.000511566,1.10E-07,0.002887369,8.13E-05,0.001314536,-0.003802715,0.000343036,0.000510499,-3.75E-05,1725,1935,1650,0.660024291,-2.41E-05,-5.39E-07,1,15466.21704,0.933724068,0.007760857,0.012535854,,0.985293981,10727.35202,0.65376656,2782.221381,0.011160551,0.988034392,0.004365134,0.005326518,,-3.24E-17,1.94E-13,-4.05E-10,3.37E-07,-0.00014333,0.995184446,0.994512601,0.002366375,0.003607109,,0.855105479,0.69039216,0.005,2500.277698,2880.053264,480.2116423,0.984828421,0.004964509,0.005997792,,2655,2160
