Repository: hillhouse-group/perovskite-ML

# perovskite-ML
Code for machine learning model prediction of perovskite film and device service lifetimes, and data acquisition scripts and protocols for generation of training datasets 

The scripts in this repository are broken into four main categories:

- Data Acquisition: the instrument control scripts used to generate photoconductivity and transmittance measurements for film experiments or device parameter measurements for devices, and photoluminescence video data and optionally dark field or bright field microscope images for both film and device measurements(Python script)

Output:
	- Photoluminescence videos (TIF and TXT metadata files)
	- Electronic measurement data 	(photoonductivity/transmittance - CSV)
	- Dark field/bright field images (optional - TIF)
	- Experiment Metadata (JSON)
	- Sample Metadata (JSON)
	
- Data Analysis ("Analysis Pipeline"): analysis script that reads in the raw data, performs statistical calculations, and returns timeseries of the relevant quantities (for instance, average PLQY, diffusion lengths calculated from DC or AC measurements, transmittance) (Python script)

Output:
	- Timeseries of calculated quantities ("analyzed_data.csv")
	- Videos constructed from image data (MP4)
	- Plots of timeseries (PNG)

- Feature Construction: for a pre-specified set of timeseries data generated by the analysis pipeline, calculate features used as inputs to predictive machine learning models (Jupyter Notebook)

Output:
	- Features corresponding to each degradation experiment 	(CSV)

- Machine Learning Model: reads in featurized dataset and makes predictions of film or device service lifetimes and visualizations thereof (Jupyter notebook)

Output:
	- None saved to local directory, but data visualizations are 	generated within the notebooks

# Modeling Notebooks

After the desired experimental data have been rendered down into a Pandas DataFrame and saved in CSV format, the modeling notebooks will read them in and use them to train machine learning models. Additional features may be constructed after reading in the data (although it is recommended to do so only during development and to try to maintain feature construction in the featurizer notebooks as much as possible). The modeling problem may be set up by choosing subsets of available features (generally our datasets are significantly smaller than the number of available features, so some judgment is needed in how this is done), deciding whether to transform the target variable (i.e. using the logarithm if its values span more than an order of magnitude across the dataset), selecting modeling approaches (e.g., LASSO vs. ridge regression vs. pursuit algorithms), and partitioning the dataset into test/train splits. After training and testing the model, the results may be visualized in the form of parity plots, bar plots of coefficients, and error distributions. Model stability may be assessed via conformal prediction using the jackknife+ algorithm.

File: Machine_Learning_Notebooks/Trial_Data/Old Datasets/Film Datasets/200928_Featurized_Data_For_Paper_2.csv (part 1 of 3)
,ClassID,ExptID,Temp (deg C),RH (%),Oxygen (%),Illum (Nsuns),MA fraction,Bleach Rate (polyfit) (1/min),Bleach Rate (1% inc) (1/min),Bleach Rate (2% inc) (1/min),Bleach Rate (5% inc) (1/min),Bleach Rate (fit to 1% inc) (1/min),Bleach Rate (fit to 2% inc) (1/min),Bleach Rate (fit to 5% inc) (1/min),tLD75 (min),dLDdt (1/min),dPLdt (1/min),LD_0 (nm),PLQY_0,xy1t0_0,xy0t1_0,xy0t1Norm_0,xy1t1_0,t0xy1_0,t1xy0_0,frac_bright_0,ddTr0,ddPL0,ddLD0,tPLmax,tPLmax10,tPL10,TrFail,PLFail,PLEnhance,pred_horiz,Ld1,Ld2,Ld3,Ld4,Ld5,Tr1,Tr2,Tr3,Tr4,Tr5,PL1,PL2,PL3,PL4,PL5,QFLS_0,Tr_end,Tr_finished,Ld_2min,Ld_4min,Ld_6min,Ld_8min,Ld_10min,PL_2min,PL_4min,PL_6min,PL_8min,PL_10min,Tr_2min,Tr_4min,Tr_6min,Tr_8min,Tr_10min
0,191203_Single_Sample_PL_PC_T_Combinatorial_Stress_Study,PL_PC_T_FAPIBr3_8Sun_25C_60RH_21pctO2_Unencap,25,63.1,21,8,0,-0.000577082,0.000304775,0.000432453,0.000499509,0.000374581,0.000503839,0.000581215,,0.010816827,0.100707469,154.6569169,0.001705319,5.60E+18,3.86E+17,0.018818566,6.67E+16,5.54E+18,7.97E+17,0.286571503,6.47E-05,0.023067174,0.002941091,,,,,,,6,1.005917366,1.016227729,1.026275709,1.043904962,1.05545626,0.998777756,0.997410442,0.99804441,0.997481264,0.998253448,1.039836851,1.126385174,1.255257014,1.395827266,1.582176971,1.222813492,1.065097625,1,1.016227729,1.043904962,1.070874809,1.111086676,1.153108585,1.126385174,1.395827266,1.786517223,2.254873018,2.783160863,0.997410442,0.997481264,0.998565291,0.998421363,0.999056473
1,191203_Single_Sample_PL_PC_T_Combinatorial_Stress_Study,PL_PC_T_FAPIBr3_8Sun_85C_60RH_21pctO2_Unencap,85,63.1,21,8,0,0.010670273,0.01272027,0.01272027,0.012165801,0.01272027,0.01272027,0.011583301,92,0.008114145,0.218307521,133.26483,0.001263225,3.73E+18,3.04E+17,0.019933277,4.82E+16,3.61E+18,9.68E+17,0.338172913,-0.000597307,0.001111578,0.00079694,112,228,338,1.719829794,6.942293492,4.949305894,12,0.999712943,1.025825381,1.046424413,1.057785711,1.063407659,1.025440541,1.048871508,1.069411688,1.084717154,1.105352625,1.368862918,1.859021997,2.323938067,2.705537633,3.006719293,1.215055757,7.862843171,1,0.999712943,1.025825381,1.046424413,1.057785711,1.063407659,1.368862918,1.859021997,2.323938067,2.705537633,3.006719293,1.025440541,1.048871508,1.069411688,1.084717154,1.105352625
2,191203_Single_Sample_PL_PC_T_Combinatorial_Stress_Study,PL_PC_T_FAPIBr3_8Sun_85C_20RH_21pctO2_Unencap,85,24.8,21,8,0,0.008912406,0.009993429,0.009992481,0.009198103,0.009993429,0.009363426,0.009112667,32,0.002889535,0.495270448,132.5806716,0.000455489,2.20E+18,1.51E+17,0.030828457,3.82E+16,2.19E+18,2.06E+17,0.171039581,-0.000204017,-0.02295771,-0.000757075,62,238,,1.231344769,7.278045388,5.216467946,12,1.006645711,1.021380478,1.026416909,1.019009747,1.000829683,1.019986857,1.037453706,1.054928829,1.07165307,1.086230081,1.957787709,3.259412632,4.266671466,4.798262601,5.11851936,1.188685453,4.983281088,0,1.006645711,1.021380478,1.026416909,1.019009747,1.000829683,1.957787709,3.259412632,4.266671466,4.798262601,5.11851936,1.019986857,1.037453706,1.054928829,1.07165307,1.086230081
3,191203_Single_Sample_PL_PC_T_Combinatorial_Stress_Study,PL_PC_T_FAPIBr3_32Sun_85C_60RH_21pctO2_Unencap,85,58.6,21,32,0,0.008145426,0.009853165,0.008811088,0.007700969,0.00896391,0.008486676,0.007515909,17,0.008179099,0.839964515,146.3655047,0.000854835,1.01E+19,7.47E+17,0.018044961,1.22E+17,9.79E+18,2.33E+18,0.396846771,-0.000637142,0.068016417,-0.004293684,88,169,,1.127512362,9.267959391,6.049957079,6,1.012968913,1.030257931,1.035938331,1.029410786,1.013935251,1.00988007,1.017927819,1.025606338,1.032863995,1.039975694,1.562189861,2.49471947,3.430653996,4.26559051,5.061980868,1.240798545,6.281687426,0,1.030257931,1.029410786,0.991885362,0.941153826,0.88833425,2.49471947,4.26559051,5.763721329,6.852396506,7.609255136,1.017927819,1.032863995,1.046677379,1.060056302,1.073442671
4,191203_Single_Sample_PL_PC_T_Combinatorial_Stress_Study,PL_PC_T_FAPIBr3_8Sun_25C_60RH_21pctO2_Unencap_3,25,58.4,21,8,0,0.000540611,0.000515863,0.000307755,0.000222911,0.000540611,0.000280642,0.000196417,,0.010493281,0.097783123,166.5972092,0.017513013,1.29E+20,3.25E+18,0.017986215,1.25E+18,1.29E+20,7.37E+18,0.550186157,-7.49E-06,-0.004494087,-0.000103333,,,,,,,30,1.036212984,1.119682856,1.173640799,1.193618124,1.256877582,1.002284383,1.006791446,1.009047832,1.010133546,1.011128552,1.754421255,2.256594883,2.687370522,2.978103451,3.206712796,1.283027534,1.297624716,1,1.014485194,1.028970387,1.052906958,1.086294907,1.119682856,1.301768502,1.603537004,1.85485598,2.055725432,2.256594883,1.000913753,1.001827506,1.003185796,1.004988621,1.006791446
5,191203_Single_Sample_PL_PC_T_Combinatorial_Stress_Study,PL_PC_T_FAPIBr3_8Sun_85C_60RH_100pctO2_Unencap_3,85,60,100,8,0,0.006696749,0.007811043,0.007140844,0.006429308,0.00761135,0.007082148,0.006262919,10,-0.03073492,0.002258676,173.7810975,0.001079687,1.45E+18,2.85E+17,0.021305142,3.00E+16,1.45E+18,2.24E+17,0.090354919,-0.000506025,0.007580372,0.00122381,70,167,,1.065173541,0.968087209,0.974574099,6,0.966292281,0.935166231,0.90534827,0.876797408,0.847497298,1.007966543,1.0152227,1.02118844,1.026872797,1.032994576,0.967473166,0.988205619,0.99942525,0.995317339,0.981292013,1.210997089,5.692729016,0,0.935166231,0.876797408,0.823365259,0.776284006,0.743535072,0.988205619,0.995317339,0.963730216,0.947695642,0.968087209,1.0152227,1.026872797,1.038907221,1.051473827,1.065173541
6,191203_Single_Sample_PL_PC_T_Combinatorial_Stress_Study,PL_PC_T_FAPIBr3_8Sun_25C_60RH_100pctO2_Unencap,25,60.6,100,8,0,-0.000362356,7.26E-05,0.000108385,0.000186998,9.49E-05,0.000129499,0.000198456,243,0.002931688,0.038539737,216.3513114,0.018083705,1.75E+19,3.27E+18,0.014526346,3.54E+17,1.70E+19,4.97E+18,0.670894623,9.43E-05,-0.006965068,-0.000170226,465,831,,1.0394202,2.282573011,2.15549204,18,1.007465498,1.019569752,1.031003237,1.032206447,1.023218933,0.996825727,0.995427166,0.995035997,0.995459521,0.995772922,1.316675914,1.391800867,1.449344524,1.511761742,1.56512814,1.283856528,1.131903673,1,1.004976998,1.011500249,1.019569752,1.027192075,1.031404307,1.211117276,1.341717565,1.391800867,1.430163305,1.470150264,0.997883818,0.99635954,0.995427166,0.995166387,0.995177172
7,191203_Single_Sample_PL_PC_T_Combinatorial_Stress_Study,PL_PC_T_FAPIBr3_32Sun_85C_60RH_100pctO2_Unencap,85,60.6,100,32,0,0.012486679,0.009256061,0.010526305,0.012426331,0.010610021,0.010610021,0.013279176,5,-0.056831445,0.080135882,137.9602231,0.001659316,1.43E+19,1.32E+18,0.01619736,1.88E+17,1.42E+19,1.44E+18,0.609393775,0.001421846,-0.007989059,-0.00431257,32,69,80,1.065909932,1.417693599,1.177928291,6,0.965979357,0.894949409,0.832286626,0.782689139,0.748216986,1.009019395,1.021220041,1.034659089,1.049613548,1.065909932,1.110306816,1.195917191,1.255169265,1.328248185,1.417693599,1.25794488,6.098097086,0,0.894949409,0.782689139,0.725171931,0.712098133,0.732258534,1.195917191,1.328248185,1.501414711,1.585773931,1.685787612,1.021220041,1.049613548,1.083919776,1.123090293,1.165014677
8,191203_Single_Sample_PL_PC_T_Combinatorial_Stress_Study,PL_PC_T_FAPIBr3_32Sun_25C_60RH_100pctO2_Unencap,25,58.6,100,32,0,-0.00024671,0.000111373,0.000149079,0.000175833,7.02E-05,0.000218038,0.000216808,160,-0.002024477,0.003922864,144.2240274,0.027081933,1.35E+20,1.20E+19,0.008897204,1.38E+18,1.32E+20,2.92E+19,0.702148438,4.03E-05,8.83E-05,0.00027414,105,,,1.024553041,1.445254999,1.352554337,30,0.980865987,0.954273496,0.951221939,0.964210108,0.97389483,0.99545454,0.994012348,0.994465135,0.994326941,0.993819947,1.023661932,1.020555317,1.047588729,1.086108197,1.126501248,1.330135306,1.285475585,0,0.992346395,0.98469279,0.975547489,0.964910493,0.954273496,1.009464773,1.018929546,1.023040609,1.021797963,1.020555317,0.998181816,0.996363632,0.995166101,0.994589225,0.994012348
9,191203_Single_Sample_PL_PC_T_Combinatorial_Stress_Study,PL_PC_T_FAPIBr3_8Sun_25C_20RH_100pctO2_Unencap,25,26.1,100,8,0,-0.000155041,6.60E-05,0.000100824,0.000165097,8.52E-05,0.000116953,0.000180339,75,-0.007280734,-0.017357174,166.5560703,0.024333436,9.53E+19,4.68E+18,0.016400411,9.37E+17,9.51E+19,6.52E+18,0.49615097,2.20E-05,0.001464707,0.00011773,0,,,0.999264312,0.615958293,0.666215926,30,0.964703435,0.911904482,0.8798106,0.860428077,0.845798486,0.997738627,0.99702111,0.996654449,0.996666074,0.996701739,0.818657987,0.721781255,0.667795214,0.641502034,0.626479361,1.291530409,1.335315386,0,0.985881374,0.971762748,0.954143644,0.933024063,0.911904482,0.927463195,0.854926389,0.79928264,0.760531948,0.721781255,0.999095451,0.998190902,0.997595124,0.997308117,0.99702111
10,191203_Single_Sample_PL_PC_T_Combinatorial_Stress_Study,PL_PC_T_FAPIBr3_32Sun_25C_20RH_100pctO2_Unencap,25,26.5,100,32,0,0.000117749,0.000231896,0.000303188,0.000414091,0.00029328,0.000356166,0.000452002,30,-0.011390136,-0.001173387,154.4914609,0.023241177,9.61E+19,1.11E+19,0.009600437,1.22E+18,9.40E+19,1.81E+19,0.644866943,4.88E-05,0.001002408,0.000406149,,,,1.005042177,1.006109901,0.952365931,30,0.926005677,0.829791647,0.799026117,0.778736384,0.760095251,0.996891111,0.997965239,0.999660398,1.001559092,1.003450833,0.922722103,0.905203504,0.933294396,0.965379174,0.987596407,1.326181483,,0,0.970402271,0.940804541,0.906762871,0.868277259,0.829791647,0.969088841,0.938177683,0.919218383,0.912210944,0.905203504,0.998756444,0.997512889,0.997105937,0.997535588,0.997965239
11,191203_Single_Sample_PL_PC_T_Combinatorial_Stress_Study,PL_PC_T_FAPIBr3_8Sun_25C_20RH_21pctO2_Unencap,25,20.4,21,8,0,-9.80E-05,,,,5.72E-05,5.72E-05,5.72E-05,,-0.002113074,0.020068892,171.7695648,0.024883896,1.45E+19,4.84E+18,0.015559583,5.10E+17,1.28E+19,8.17E+18,0.594795227,4.30E-05,-0.005035129,0.000134762,10,,,,,,30,0.982062113,0.9648061,0.960103479,0.958152457,0.959470982,0.996248941,0.996241009,0.996690553,0.997329397,0.997996028,1.502229319,1.520726981,1.507038514,1.499317705,1.495503608,1.292108703,1.009573414,1,0.992824845,0.98564969,0.97861091,0.971708505,0.9648061,1.200891727,1.401783455,1.505928851,1.513327916,1.520726981,0.998499576,0.996999153,0.996247355,0.996244182,0.996241009
12,191203_Single_Sample_PL_PC_T_Combinatorial_Stress_Study,PL_PC_T_FAPIBr3_8Sun_25C_20RH_21pctO2_Unencap_2,25,21.2,21,8,0,-9.07E-05,6.96E-05,8.29E-05,0.000102056,8.98E-05,9.76E-05,0.000108751,350,-0.004437185,-0.008427529,146.1488436,0.043696457,3.68E+19,7.94E+18,0.014565081,9.57E+17,3.56E+19,1.14E+19,0.512371063,2.16E-05,-0.00125101,0.000306428,5,,,1.032290664,,0.803905987,30,0.956128944,0.93074606,0.918491629,0.907889033,0.899604016,0.99809594,0.997695098,0.997636974,0.997961283,0.998246036,1.0690458,0.990902459,0.919083376,0.864292981,0.827569217,1.306664516,1.126270301,1,0.982451578,0.964903155,0.951052367,0.940899213,0.93074606,1.02761832,1.05523664,1.053417132,1.022159796,0.990902459,0.999238376,0.998476752,0.998015772,0.997855435,0.997695098
13,191203_Single_Sample_PL_PC_T_Combinatorial_Stress_Study,PL_PC_T_FAPIBr3_32Sun_85C_20RH_21pctO2_Unencap,85,21.2,21,32,0,0.004099265,0.003714844,0.004327283,0.005525899,0.003760736,0.004407783,0.005786118,15,-0.00623217,0.0531024,125.5170301,0.002404135,6.42E+19,1.78E+18,0.017720344,5.86E+17,6.27E+19,1.39E+19,0.634185791,0.000414425,0.113079373,-0.002737592,27,,,1.100149392,3.257488828,1.837394636,6,0.999190767,0.993318808,0.986872649,0.974998207,0.958589511,1.003397221,1.007008993,1.011331863,1.016529006,1.022110837,0.719800129,0.803627873,0.959285627,1.145769251,1.329544854,1.267530357,4.424140203,0,0.993318808,0.974998207,0.938010639,0.892214117,0.846248897,0.803627873,1.145769251,1.564102973,2.012788036,2.446808817,1.007008993,1.016529006,1.028394242,1.042181332,1.057368452
14,191203_Single_Sample_PL_PC_T_Combinatorial_Stress_Study,PL_PC_T_FAPIBr3_8Sun_85C_20RH_100pctO2_Unencap,85,21.6,100,8,0,0.013878992,0.019618591,0.019468179,0.014646076,0.019618591,0.016790356,0.013878992,42,0.019394634,0.980056742,118.7038836,0.00012816,7.16E+17,8.92E+16,0.069330573,2.67E+16,7.18E+17,6.32E+16,0.969127655,-0.002026069,-0.162431211,-0.001472378,79,,,1.677816994,9.306205685,5.523898932,6,1.012731388,1.048531962,1.06668441,1.06999666,1.062156716,1.019618591,1.033580712,1.045410887,1.056498814,1.067643623,2.270289538,3.423887378,4.311976957,4.87944,5.102974595,1.155902873,3.231372554,0,1.048531962,1.06999666,1.045063719,0.996583029,0.945181214,3.423887378,4.87944,5.094999205,4.892610792,4.709370079,1.033580712,1.056498814,1.078479781,1.100945572,1.124557193
15,191203_Single_Sample_PL_PC_T_Combinatorial_Stress_Study,PL_PC_T_FAPIBr3_32Sun_25C_20RH_21pctO2_Unencap_2,25,21.4,21,32,0,2.89E-05,0.000222722,0.000258477,0.000288314,0.000265851,0.000296128,0.000305534,807,0.00500446,0.439098717,105.6888948,0.002717124,4.53E+19,2.03E+18,0.015933423,4.44E+17,4.51E+19,4.36E+18,0.653083801,6.65E-05,-0.015184114,-0.000306665,195,,,1.340902355,18.78920303,17.30600133,18,1.018955561,1.038902261,1.051999323,1.058545019,1.060784444,0.998337674,0.99895903,0.999285339,0.999959587,1.000414033,2.488950003,4.060145827,5.302883646,6.179513934,6.706267777,1.270694215,1.412562186,1,1.012637041,1.025604461,1.038902261,1.047633635,1.054181221,1.992633335,3.012681944,4.060145827,4.888637707,5.595093742,0.998891783,0.998544793,0.99895903,0.999176569,0.999510088
16,191203_Single_Sample_PL_PC_T_Combinatorial_Stress_Study,PL_PC_T_FAPIBr3_32Sun_25C_20RH_21pctO2_Unencap,25,21.2,21,32,0,0.000725544,0.000707862,0.000500151,,0.00071816,0.000491332,0.000317223,,-0.003197402,0.00951256,128.2652204,0.03961655,8.22E+20,1.65E+19,0.009363449,5.71E+18,8.20E+20,4.31E+19,0.513320923,5.66E-06,5.98E-05,0.000133516,,,,,,,18,0.990236529,0.972082848,0.966411734,0.963951362,0.962609058,1.001894241,1.004039563,1.006452429,1.008604072,1.010572888,1.028093844,1.054225187,1.083858215,1.114806209,1.150270172,1.339968855,1.029015132,1,0.993491019,0.984185302,0.972082848,0.968302106,0.96559161,1.018729229,1.036804292,1.054225187,1.073980539,1.094174213,1.001262827,1.002609348,1.004039563,1.005648141,1.007169644
17,191203_Single_Sample_PL_PC_T_Combinatorial_Stress_Study,PL_PC_T_FAPIBr3_32Sun_85C_20RH_100pctO2_Unencap,85,21.8,100,32,0,0.016663128,0.017417571,0.017186392,0.016529921,0.017417571,0.016595926,0.016663128,6,-0.037192824,0.65088549,141.4560518,0.001378345,4.74E+19,1.08E+18,0.019956566,5.28E+17,4.74E+19,1.62E+18,0.993839264,3.65E-05,-0.10671867,-0.014496789,37,,,1.107940487,4.145112928,2.682962023,6,0.997776636,0.972308927,0.919119391,0.853364505,0.789453853,1.017417571,1.033191853,1.049561153,1.067243849,1.086771579,1.861657396,2.595436312,3.186068517,3.592221892,3.862388019,1.253148778,2.921681385,0,0.972308927,0.853364505,0.732135515,0.643266572,0.586660661,2.595436312,3.592221892,4.145112928,4.730860814,5.322569423,1.033191853,1.067243849,1.107940487,1.154395665,1.205717193
18,191203_Single_Sample_PL_PC_T_Combinatorial_Stress_Study,PL_PC_T_MAPI_32Sun_25C_60RH_100pctO2_Unencap,25,58.1,100,32,1,0.026061513,0.023560604,0.023560604,0.024663736,0.023560604,0.023560604,0.02544039,51,0.020924424,0.39930369,120.4139644,0.001340948,5.55E+18,1.09E+18,0.016229695,1.21E+17,5.36E+18,1.79E+18,0.9829216,0.000981097,-0.066015753,0.000733293,39,,,4.420367512,7.766792299,6.681647703,6,1.013006082,1.044676901,1.064973796,1.078638265,1.093643653,1.023560604,1.049264621,1.076233294,1.103971219,1.13303199,1.578916586,2.06110717,2.34104866,2.615452414,2.844242258,1.252437681,5.216046651,0,1.044676901,1.078638265,1.107406935,1.150599503,1.206990723,2.06110717,2.615452414,3.078668803,3.631793383,4.262040811,1.049264621,1.103971219,1.162716641,1.225115607,1.292577464
19,191203_Single_Sample_PL_PC_T_Combinatorial_Stress_Study,PL_PC_T_MAPI_32Sun_25C_60RH_21pctO2_Unencap,25,57,21,32,1,0.032153665,0.028001446,0.028001446,0.029450415,0.028001446,0.028001446,0.029764217,33,0.023972459,0.31881597,123.7375286,0.001469538,1.76E+19,1.14E+18,0.015837739,2.06E+17,1.75E+19,1.85E+18,0.984077454,0.001606117,-0.069040548,-0.005918302,44,,,3.090732477,10.69384886,5.842149493,6,1.037916492,1.069135774,1.085087217,1.096276932,1.104938106,1.028001446,1.059528435,1.093267186,1.128135453,1.164065157,1.513071936,1.877332388,2.095308613,2.30296151,2.565513226,1.254804977,5.410728178,0,1.069135774,1.096276932,1.11484592,1.142957686,1.165955535,1.877332388,2.30296151,2.82632423,3.44895136,4.078925396,1.059528435,1.128135453,1.201774257,1.28370407,1.377118863
20,191203_Single_Sample_PL_PC_T_Combinatorial_Stress_Study,PL_PC_T_MAPI_32Sun_25C_20RH_21pctO2_Unencap,25,18.7,21,32,1,0.007659286,0.007013744,0.00735193,0.008064066,0.007201874,0.007418584,0.008218057,125,0.042273505,0.317856497,101.3085176,0.001035964,1.90E+19,8.34E+17,0.017004351,1.94E+17,1.43E+19,1.11E+19,0.980293274,0.000412679,-0.049593114,-0.000603024,66,,,4.925851376,7.257547583,7.684753059,6,1.036283565,1.092099479,1.132482893,1.163267862,1.187073979,1.006734758,1.014403748,1.022172284,1.030577667,1.039132871,1.415536508,1.769109157,2.061425323,2.266338077,2.408281093,1.245766746,6.107720818,0,1.092099479,1.163267862,1.206630441,1.23783853,1.260762298,1.769109157,2.266338077,2.514276383,2.628208369,2.785734911,1.014403748,1.030577667,1.048195357,1.066051183,1.084114692
21,191203_Single_Sample_PL_PC_T_Combinatorial_Stress_Study,PL_PC_T_MAPI_32Sun_25C_20RH_100pctO2_Unencap,25,18.7,100,32,1,0.008170696,0.007064201,0.007618537,0.008860389,0.007311094,0.007758192,0.009007017,96,0.01767634,0.218344549,124.520823,0.001506779,1.34E+19,1.17E+18,0.015786276,1.57E+17,1.32E+19,2.60E+18,0.770954132,0.000630491,-0.033755489,0.000289518,63,,,3.839106878,5.756643669,5.127417178,6,1.014386169,1.036376302,1.053943431,1.06860307,1.080437868,1.006713058,1.014622188,1.023224264,1.032597876,1.04297673,1.289785078,1.517201618,1.72398576,1.874622402,2.014285415,1.255451951,4.776434602,0,1.036376302,1.06860307,1.09094198,1.108348175,1.123145224,1.517201618,1.874622402,2.085559515,2.28847706,2.486585946,1.014622188,1.032597876,1.053897813,1.077140532,1.101843349
22,191203_Single_Sample_PL_PC_T_Combinatorial_Stress_Study,PL_PC_T_MAPI_8Sun_25C_60RH_100pctO2_Unencap,25,62.4,100,8,1,0.026814381,0.024826036,0.024826036,0.024445141,0.024826036,0.024826036,0.025617528,24,-0.001009215,0.11008259,130.600727,0.000670434,7.41E+17,1.93E+17,0.023100344,2.45E+16,5.90E+17,4.81E+17,0.882377625,0.001132934,9.42E-05,0.002795865,44,,,2.321065642,18.01420327,4.641912824,6,0.988417135,0.987699334,0.992328356,0.992998316,1.00301312,1.024826036,1.048695311,1.077435334,1.107767256,1.141749659,1.115054898,1.224537779,1.329007463,1.443436667,1.523526681,1.198678635,4.303712798,0,0.987699334,0.992998316,1.000568114,1.00022553,0.998362077,1.224537779,1.443436667,1.62488884,1.771310335,2.079316196,1.048695311,1.107767256,1.179716284,1.269631479,1.37574455
23,191203_Single_Sample_PL_PC_T_Combinatorial_Stress_Study,PL_PC_T_MAPI_8Sun_85C_60RH_100pctO2_Unencap,85,62.7,100,8,1,0.099799982,0.086898166,0.086898166,0.086898166,0.086898166,0.086898166,0.086898166,26,0.040358852,0.053750177,118.5717508,0.000534679,1.60E+18,2.27E+17,0.03584867,4.17E+16,1.59E+18,3.14E+17,0.004943848,0.005014777,0.099623555,0.025600395,15,23,24,7.473637813,0.030716445,1.120686353,6,0.972831257,1.009917088,1.071986846,1.152216466,1.250933954,1.086898166,1.184186829,1.289286364,1.397805812,1.508098854,0.709859432,0.889693632,1.017195597,1.115082803,1.176292071,1.192829428,8.683059515,1,1.009917088,1.152216466,1.345988651,1.481730796,1.548920525,0.889693632,1.115082803,1.23180803,1.333449489,1.441254804,1.184186829,1.397805812,1.619074942,1.84219964,2.068614401
24,191203_Single_Sample_PL_PC_T_Combinatorial_Stress_Study,PL_PC_T_MAPI_32Sun_85C_60RH_100pctO2_Unencap,85,61.9,100,32,1,0.123544641,0.098495478,0.098495478,0.098495478,0.098495478,0.098495478,0.098495478,13,0.066615224,0.21808203,95.85529394,0.000429503,5.00E+18,3.92E+17,0.019027425,6.05E+16,4.98E+18,5.57E+17,0.91960907,0.012336056,-0.03749295,0.021470933,7,12,12,6.810406775,0.020741299,1.436656603,6,1.023945485,1.070730377,1.152189822,1.268953951,1.391911944,1.098495478,1.212303628,1.343737411,1.49510224,1.670475304,1.262069749,1.57305488,1.75656181,1.84316412,1.899994153,1.223005185,9.346937404,1,1.070730377,1.268953951,1.485007782,1.516763082,1.149279848,1.57305488,1.84316412,1.971641359,2.017533479,1.159389102,1.212303628,1.49510224,1.878135699,2.463120871,3.988627958
25,191203_Single_Sample_PL_PC_T_Combinatorial_Stress_Study,PL_PC_T_FAPbIBr3_32Sun_25C_60RH_21pctO2_Unencap,25,63.3,21,32,0,-0.000328629,7.19E-05,0.00012018,0.000214899,0.000101275,0.000156638,0.000252013,635,0.003223945,0.027188287,138.6083201,0.033991705,5.55E+20,1.36E+19,0.008497082,3.07E+18,5.54E+20,3.94E+19,0.646766663,4.09E-05,-0.001481691,0.000132203,,,,1.35840673,,2.020472894,30,1.002380121,1.01546821,1.042293834,1.060641772,1.073549542,0.995198898,0.994477136,0.993440015,0.992663712,0.991967479,1.236845375,1.374112082,1.477487877,1.559385922,1.629872626,1.336010142,1.786194359,0,1.000952048,1.001904097,1.004997739,1.010232974,1.01546821,1.09473815,1.1894763,1.264298717,1.319205399,1.374112082,0.998079559,0.996159118,0.995054546,0.994765841,0.994477136
26,191203_Single_Sample_PL_PC_T_Combinatorial_Stress_Study,PL_PC_T_MAPI_8Sun_85C_20RH_100pctO2_Unencap,85,21.6,100,8,1,0.109677642,0.091337109,0.091337109,0.091337109,0.091337109,0.091337109,0.091337109,21,0.012342325,0.332510197,154.6144238,0.000305462,1.15E+18,1.55E+17,0.042961349,3.30E+16,1.15E+18,1.32E+17,0.996944427,0.007415555,-0.137657264,0.008903748,13,22,24,5.493084933,0.496895812,2.47396815,6,0.987286756,1.0062977,1.022067639,1.044321186,1.077637204,1.091337109,1.196512608,1.313761797,1.437175864,1.56622568,1.710515896,2.094203855,2.266764976,2.384426447,2.496591091,1.178356419,8.866860752,1,1.0062977,1.044321186,1.115773463,1.198172539,1.262501555,2.094203855,2.384426447,2.620873924,2.869248188,3.094279801,1.196512608,1.437175864,1.69852682,1.970630522,2.253795476
27,191203_Single_Sample_PL_PC_T_Combinatorial_Stress_Study,PL_PC_T_MAPI_32Sun_85C_20RH_21pctO2_Unencap,85,26.4,21,32,1,0.024960036,0.027039095,0.027039095,0.025986343,0.027039095,0.027039095,0.025943102,23,-0.044466242,-0.210186803,145.3348089,0.000377437,6.62E+18,3.56E+17,0.019833852,8.23E+16,6.59E+18,5.63E+17,0.292045593,-0.000724369,0.108538778,0.003689903,0,44,44,1.608530295,0.146681497,0.175929522,6,0.95617243,0.886733851,0.851930598,0.829789707,0.815475658,1.027039095,1.051886204,1.076191042,1.100224208,1.124514068,0.495354306,0.189936916,0.143610367,0.124937953,0.114092345,1.21966448,7.952375149,0,0.886733851,0.829789707,0.804759615,0.790115915,0.778912258,0.189936916,0.124937953,0.108664343,0.104089682,0.104499909,1.051886204,1.100224208,1.148875319,1.198167886,1.248501923
28,191203_Single_Sample_PL_PC_T_Combinatorial_Stress_Study,PL_PC_T_MAPI_32Sun_85C_60RH_21pctO2_Unencap,85,61.9,21,32,1,0.01871506,0.018995191,0.018944208,0.018615858,0.018995191,0.018512296,0.018585669,39,-0.034850717,-0.191505952,108.7429108,0.000147562,2.55E+18,1.74E+17,0.025582577,3.47E+16,1.21E+18,2.20E+18,0.17263031,-3.41E-06,0.232401566,0.006257832,0,1,1,2.172737839,0.058438139,0.072093132,6,0.95696197,0.897516572,0.876381375,0.866036713,0.861689224,1.018995191,1.037024593,1.05594243,1.07510168,1.094831942,0.067193737,0.05599733,0.051898406,0.050117904,0.048584722,1.195385457,5.667027896,0,0.897516572,0.866036713,0.859739222,0.856913167,0.85586864,0.05599733,0.050117904,0.047970534,0.046563049,0.045643717,1.037024593,1.07510168,1.115199392,1.157422111,1.201450811
29,191203_Single_Sample_PL_PC_T_Combinatorial_Stress_Study,PL_PC_T_MAPI_8Sun_85C_20RH_21pctO2_Unencap,85,25.1,21,8,1,0.021729363,0.022187977,0.022187977,0.022325626,0.022187977,0.022187977,0.022138335,85,-0.009063967,-0.051555521,155.6327063,0.000322747,2.05E+18,1.33E+17,0.037060836,4.77E+16,2.05E+18,9.67E+16,0.879310608,-0.000379396,-0.010441604,0.004924089,1,,,3.715668976,0.342590884,0.745453812,6,0.98294382,0.979615168,0.963981883,0.964161132,0.963970548,1.022187977,1.044887179,1.066228049,1.086626778,1.110352442,1.038504492,0.996667127,0.856295597,0.833326841,0.757354916,1.179779459,4.953120126,0,0.979615168,0.964161132,0.966334357,0.97377918,0.980170139,0.996667127,0.833326841,0.724514596,0.667615949,0.629829944,1.044887179,1.086626778,1.130886531,1.176071403,1.220331749
30,191203_Single_Sample_PL_PC_T_Combinatorial_Stress_Study,PL_PC_T_MAPI_32Sun_85C_20RH_100pctO2_Unencap,85,24.4,100,32,1,0.142841716,0.106548444,0.106548444,0.106548444,0.106548444,0.106548444,0.106548444,10,0.011619048,0.257808403,139.8578723,0.000634241,5.74E+18,5.63E+17,0.01806477,7.84E+16,5.72E+18,6.88E+17,0.990585327,0.016930915,-0.154280094,0.00484236,4,11,11,5.957172611,0.289115527,1.668552468,6,1.002862361,1.007559537,1.023379978,1.047836431,1.077367902,1.106548444,1.235895267,1.391917128,1.571524239,1.782886745,1.675000885,2.022926877,2.084019132,2.084532892,2.070291533,1.233082288,10.0853992,1,1.007559537,1.047836431,1.099703806,0.976072432,0.638463629,2.022926877,2.084532892,1.951134717,1.30023563,0.289115527,1.235895267,1.571524239,2.052167225,3.227795927,5.957172611
31,191203_Single_Sample_PL_PC_T_Combinatorial_Stress_Study,PL_PC_T_MAPI_8Sun_25C_20RH_100pctO2_Unencap,25,24,100,8,1,0.006908038,0.006529035,0.006669656,0.007470318,0.006428174,0.006612721,0.007499334,135,0.000753709,0.185466943,127.1705364,0.000931014,1.79E+18,2.48E+17,0.021501032,3.33E+16,1.75E+18,4.68E+17,0.990398407,0.000233946,-0.026467933,0.005847608,56,,,4.679155356,3.579496278,4.108282814,6,0.980892185,0.988252212,0.993561453,0.997433912,0.996530768,1.006757993,1.012856349,1.020009619,1.027914377,1.035392764,1.256846574,1.438252027,1.605126269,1.753194869,1.881153915,1.20716708,6.14095759,0,0.988252212,0.997433912,1.003702179,1.007638668,1.011474019,1.438252027,1.753194869,2.009000275,2.230120591,2.423137522,1.012856349,1.027914377,1.043804119,1.062064844,1.082045803
32,191203_Single_Sample_PL_PC_T_Combinatorial_Stress_Study,PL_PC_T_TripCat_8Sun_25C_60RH_21pctO2_Unencap,25,58.1,21,8,0.5,0.007506142,0.00833667,0.00833667,0.00823157,0.00833667,0.00833667,0.008039513,,0.030316943,0.273926187,154.3001619,0.002766095,5.86E+18,5.76E+17,0.016875144,8.91E+16,5.61E+18,1.52E+18,0.934272766,-7.44E-05,-0.010310067,-0.000453828,75,,,,,,30,1.145373456,1.376988636,1.501376683,1.579921954,1.625661279,1.04168335,1.080395127,1.116511028,1.150239713,1.181679581,2.933104762,4.661490808,5.700343766,6.464535182,7.03841945,1.235317652,1.76177706,1,1.058149382,1.116298765,1.191696492,1.284342564,1.376988636,1.773241905,2.54648381,3.278781971,3.97013639,4.661490808,1.01667334,1.03334668,1.049425706,1.064910416,1.080395127
33,191203_Single_Sample_PL_PC_T_Combinatorial_Stress_Study,PL_PC_T_TripCat_32Sun_25C_60RH_21pctO2_Unencap,25,64.4,21,32,0.5,0.007461618,0.009091757,0.009091757,0.008912,0.009091757,0.009091757,0.008265669,995,0.008916396,0.091116317,106.2123979,0.01077556,1.83E+20,7.00E+18,0.013918831,1.55E+18,1.83E+20,1.43E+19,0.809936523,-0.000115406,-0.000499457,1.72E-05,830,,,1.738863311,,7.11951812,30,1.039576101,1.097358887,1.136722137,1.174336889,1.204351505,1.045458786,1.082656689,1.117248597,1.150645551,1.183388493,1.460690418,1.951985031,2.403626107,2.806440087,3.168021838,1.306310551,1.844526279,0,1.01583044,1.03166088,1.051132658,1.074245772,1.097358887,1.184276167,1.368552334,1.55894934,1.755467186,1.951985031,1.018183514,1.036367029,1.052898367,1.067777528,1.082656689
34,191203_Single_Sample_PL_PC_T_Combinatorial_Stress_Study,PL_PC_T_TripCat_32Sun_85C_60RH_21pctO2_Unencap,85,59.9,21,32,0.5,0.005319237,0.005992447,0.005992447,0.005750129,0.005992447,0.005992447,0.005707358,265,0.000114595,0.018878927,134.3661985,0.000931445,1.71E+19,7.38E+17,0.017522829,1.71E+17,1.71E+19,1.63E+18,0.630748749,-5.15E-05,0.000979953,-1.12E-05,690,,,1.479899303,2.730820987,2.174540114,30,1.001495775,1.002227911,1.00224953,1.002487989,1.004491596,1.029962236,1.057073578,1.082346822,1.106788631,1.129899645,1.033576886,1.11882169,1.23411927,1.37170198,1.517893659,1.24301738,8.392199764,0,1.00059831,1.00119662,1.001642202,1.001935057,1.002227911,1.013430754,1.026861509,1.050625847,1.084723769,1.11882169,1.011984894,1.023969789,1.035384504,1.046229041,1.057073578
35,191203_Single_Sample_PL_PC_T_Combinatorial_Stress_Study,PL_PC_T_TripCat_32Sun_85C_20RH_100pctO2_Unencap,85,24.4,100,32,0.5,0.028257885,0.02931704,0.02931704,0.028876434,0.02931704,0.02931704,0.028795577,37,0.00412137,-0.008165502,111.8314116,0.000866065,1.65E+19,6.93E+17,0.018058092,1.67E+17,1.65E+19,7.43E+17,0.357658386,-0.000425068,0.018008288,0.000100419,,,,2.07264903,4.131316055,2.53916434,6,1.00331909,1.009463577,1.012745435,1.015893677,1.020612207,1.02931704,1.057591154,1.085590726,1.113152584,1.141202906,0.950679916,0.899305246,0.930226761,0.969399067,1.027126727,1.241135951,3.644669203,0,1.009463577,1.015893677,1.025572827,1.036562676,1.04653046,0.899305246,0.969399067,1.086540942,1.258130035,1.493457135,1.057591154,1.113152584,1.169883501,1.229997627,1.292523718
36,191203_Single_Sample_PL_PC_T_Combinatorial_Stress_Study,PL_PC_T_TripCat_32Sun_25C_20RH_21pctO2_Unencap,25,20,21,32,0,0.00191298,0.003207801,0.002883636,0.001554369,0.003207801,0.002627049,0.001394716,935,0.000893241,0.026228783,111.8736234,0.013044505,7.78E+19,8.01E+18,0.012369054,9.50E+17,7.66E+19,1.57E+19,0.616153717,-0.000100678,-0.002117336,-3.76E-05,,,,1.463589947,,2.957661086,30,1.005908934,1.013451282,1.016078867,1.017246065,1.018909408,1.016039005,1.026270493,1.033631327,1.039028351,1.043982672,1.308030088,1.402748872,1.478195088,1.570637085,1.68587154,1.311250495,0.000628846,1,1.002363574,1.004727148,1.007417404,1.010434343,1.013451282,1.123212035,1.24642407,1.326973845,1.364861358,1.402748872,1.006415602,1.012831204,1.018085303,1.022177898,1.026270493
37,191203_Single_Sample_PL_PC_T_Combinatorial_Stress_Study,PL_PC_T_TripCat_32Sun_85C_20RH_21pctO2_Unencap,85,24.5,21,32,0.5,0.021490261,0.026746191,0.026746191,0.026746191,0.026746191,0.026746191,0.026746191,45,-0.002964847,0.117496984,131.4896902,0.000819093,1.01E+19,6.75E+17,0.017113694,1.09E+17,9.89E+18,2.05E+18,0.372676849,-0.00046812,,-0.000148518,,,,1.799874806,,1.730003371,30,0.992053058,0.977040593,0.963005693,0.940402504,0.908695388,1.133730954,1.249207173,1.347141031,1.430551499,1.506507226,1.545770771,2.17496984,2.199272872,,,1.239694395,2.220453642,0,0.996821223,0.993642447,0.989050565,0.983045579,0.977040593,1.218308309,1.436616617,1.671610585,1.923290213,2.17496984,1.053492382,1.106984763,1.156826198,1.203016686,1.249207173
38,191203_Single_Sample_PL_PC_T_Combinatorial_Stress_Study,PL_PC_T_TripCat_8Sun_85C_20RH_100pctO2_Unencap,85,24.8,100,8,0.5,0.019115751,0.020912765,0.020912765,0.019733217,0.020912765,0.020912765,0.019564308,7,-0.028188494,0.093919148,162.7341954,0.000536671,1.97E+18,1.62E+17,0.025489926,3.09E+16,1.96E+18,2.02E+17,0.910381317,-0.000830061,-0.046317966,-0.008745942,58,,,1.14614242,1.254520974,1.274760886,6,0.990647002,0.970187578,0.934507899,0.887127081,0.835331326,1.020912765,1.039780948,1.058924965,1.076572655,1.101148224,1.204463441,1.315065663,1.375158507,1.384248208,1.347451984,1.19292553,7.733201284,0,0.970187578,0.887127081,0.783727143,0.684857691,0.610581366,1.315065663,1.384248208,1.296938397,1.222001845,1.274963353,1.039780948,1.076572655,1.122648063,1.169982828,1.222434319
39,191203_Single_Sample_PL_PC_T_Combinatorial_Stress_Study,PL_PC_T_TripCat_8Sun_25C_20RH_21pctO2_Unencap,25,24.8,21,8,0.5,0.00267529,0.002660976,0.002811044,0.002672321,0.002660976,0.002913412,0.00267529,,0.006004255,0.13911464,140.528801,0.002454354,6.79E+18,5.22E+17,0.017524516,8.42E+16,6.71E+18,1.07E+18,0.881690979,5.67E-06,-0.00029421,6.37E-05,105,,,,,,30,1.019940662,1.06007977,1.090474845,1.114839275,1.135684504,1.013304879,1.029134118,1.040385708,1.053341836,1.064452577,1.638089812,2.577330724,3.171503783,3.711159023,4.344698486,1.232226467,1.855651683,1,1.007976265,1.015952529,1.027968483,1.044024127,1.06007977,1.255235925,1.510471849,1.825937994,2.201634359,2.577330724,1.005321952,1.010643903,1.016470727,1.022802423,1.029134118
40,191203_Single_Sample_PL_PC_T_Combinatorial_Stress_Study,PL_PC_T_TripCat_8Sun_85C_60RH_21pctO2_Unencap_2,85,60.3,21,8,0.5,0.016538915,0.016438133,0.016476256,0.016293273,0.016438133,0.01654632,0.016538915,199,0.005883164,-0.138600223,103.4447988,0.000179808,1.57E+18,9.10E+16,0.053638798,3.38E+16,1.57E+18,9.79E+16,0.325984955,0.000374684,0.14722034,0.001130016,,,,2.577740192,,3.781789746,6,0.999817523,1.010348102,1.017154547,1.020747306,1.023557899,1.016438133,1.033092641,1.048780117,1.066523581,1.083766696,0.401464304,0.376777403,0.345766749,0.334847663,0.329568952,1.164656553,4.573801318,0,1.010348102,1.020747306,1.045104244,1.040574639,1.065834125,0.376777403,0.334847663,0.318680158,0.304036189,0.304627837,1.033092641,1.066523581,1.101391416,1.138607789,1.177570109
41,191203_Single_Sample_PL_PC_T_Combinatorial_Stress_Study,PL_PC_T_TripCat_8Sun_85C_20RH_21pctO2_Unencap,85,22.1,21,8,0.5,0.014913794,0.018520448,0.01812684,0.015188553,0.018520448,0.016419144,0.014913794,35,0.000321056,0.170902381,184.4794497,0.000868497,2.74E+18,2.25E+17,0.021554521,3.68E+16,2.73E+18,2.82E+17,0.746543884,-0.000615918,-0.001581519,-0.000717838,,,,1.346805396,2.850663339,2.607456488,6,0.999999879,1.003774891,1.003521573,0.999844436,0.994328951,1.018520448,1.032838288,1.045413908,1.061122239,1.074547315,1.167875753,1.33409546,1.51586067,1.680519446,1.839511244,1.205370097,1.508979409,1,1.003774891,0.999844436,0.987354029,0.972632285,0.956281741,1.33409546,1.680519446,2.004099618,2.285296318,2.563861832,1.032838288,1.061122239,1.084796833,1.109545545,1.131839096
42,191203_Single_Sample_PL_PC_T_Combinatorial_Stress_Study,PL_PC_T_TripCat_32Sun_25C_20RH_100pctO2_Unencap,25,21.6,100,32,0.5,0.00258934,0.002667959,0.001968872,0.001178515,0.00258934,0.001816464,0.001053191,61,-0.008706234,0.084410718,133.2642457,0.021225945,9.58E+19,1.05E+19,0.009951613,1.20E+18,9.26E+19,2.63E+19,0.648597717,-0.00042887,-0.021429814,0.000131435,220,,,1.064310766,1.54423549,1.519453936,6,0.99266174,0.980149919,0.972435199,0.966582098,0.961066964,1.003653959,1.006353489,1.008615177,1.01046609,1.012316842,1.141104262,1.223739384,1.293232715,1.345989362,1.387859647,1.323836682,1.198198438,1,0.980149919,0.966582098,0.955826862,0.947166958,0.936541078,1.223739384,1.345989362,1.422731079,1.474263232,1.51058125,1.006353489,1.01046609,1.013945624,1.016908903,1.019792262
43,191203_Single_Sample_PL_PC_T_Combinatorial_Stress_Study,PL_PC_T_TripCat_8Sun_25C_20RH_100pctO2_Unencap,25,21.7,100,8,0.5,0.001967792,0.001859094,0.001991699,0.001928483,0.001888626,0.002041044,0.001979859,300,0.006522527,0.021513813,145.7912015,0.006940798,1.49E+19,1.33E+18,0.015606095,1.78E+17,1.45E+19,3.66E+18,0.538333893,5.25E-05,-0.000425528,0.000566873,,,,1.163130614,,2.275804608,12,1.004903569,1.02007029,1.035735829,1.049809135,1.060043903,1.003291847,1.006968399,1.011365322,1.015641178,1.019912136,1.048804587,1.089329725,1.131479565,1.173800644,1.21469896,1.259100889,1.390254078,0,1.004903569,1.02007029,1.035735829,1.049809135,1.060043903,1.048804587,1.089329725,1.131479565,1.173800644,1.21469896,1.003291847,1.006968399,1.011365322,1.015641178,1.019912136
44,191203_Single_Sample_PL_PC_T_Combinatorial_Stress_Study,PL_PC_T_TripCat_8Sun_85C_60RH_100pctO2_Unencap,85,59.6,100,8,0.5,0.041229138,0.047257314,0.047257314,0.046951084,0.047257314,0.047257314,0.044746334,25,0.009244437,0.623741233,100.4575785,6.94E-05,3.41E+17,6.21E+16,0.080464684,1.28E+16,3.32E+17,8.89E+16,0.942005157,-0.00243432,0.092917216,0.004619267,,,,1.672645641,12.42849867,7.397096147,6,0.985356427,1.001976213,1.022815354,1.02749272,1.038723967,1.047257314,1.089492668,1.128588186,1.165480255,1.198613018,1.407009866,1.966069348,2.675622431,3.484399883,4.214205579,1.140050359,2.766461944,0,1.001976213,1.02749272,1.042806146,1.046173423,1.034459753,1.966069348,3.484399883,4.842044926,6.279795082,7.572077699,1.089492668,1.165480255,1.229155196,1.280220343,1.324108712
45,191203_Single_Sample_PL_PC_T_Combinatorial_Stress_Study,PL_PC_T_TripCat_32Sun_85C_60RH_100pctO2_Unencap,85,62.7,100,32,0.5,0.036757219,0.041153297,0.041153297,0.040153689,0.041153297,0.041153297,0.038615269,11,-0.018424854,0.419954133,111.5488951,0.000806122,1.78E+19,6.53E+17,0.018248836,1.66E+17,1.78E+19,1.31E+18,0.97700119,-0.001487636,0.048486178,-0.008633975,35,,,1.432564295,5.88614779,2.918309916,6,1.00241974,0.988434681,0.962406875,0.927882164,0.890860783,1.041153297,1.077230539,1.112836206,1.147944642,1.181783074,1.411056744,1.789721879,2.137632344,2.736482865,2.760254865,1.239281716,5.697943244,0,0.988434681,0.927882164,0.853752629,0.797232721,0.753709496,1.789721879,2.736482865,3.03907927,0,5.537939015,1.077230539,1.147944642,1.221064024,1.30154223,1.385981799
46,191203_Single_Sample_PL_PC_T_Combinatorial_Stress_Study,PL_PC_T_TripCat_32Sun_25C_60RH_100pctO2_Unencap,25,63.4,100,32,0.5,0.006672406,0.006752212,0.006716865,0.006203247,0.006783641,0.006731592,0.006147026,,0.0046281,0.167107315,86.41502893,0.001254636,1.30E+19,9.67E+17,0.015819671,1.44E+17,1.27E+19,3.07E+18,0.64371109,-3.69E-05,0.001197611,-5.14E-05,,,,,,,6,1.006101411,1.009248163,1.01339674,1.019492836,1.023225364,1.006693956,1.013567282,1.020147531,1.026635242,1.032563884,1.167122906,1.331995396,1.497975446,1.670110306,1.849745081,1.250717711,1.793134089,0,1.009248163,1.019492836,1.025675398,1.034214386,1.043980605,1.331995396,1.670110306,2.02980514,2.424053747,2.83446753,1.013567282,1.026635242,1.038500161,1.049649553,1.060474883
47,191203_Single_Sample_PL_PC_T_Combinatorial_Stress_Study,PL_PC_T_TripCat_8Sun_25C_60RH_100pctO2_Unencap,25,60.2,100,8,0.5,0.006789533,0.005143158,0.005143158,0.005316062,0.005143158,0.005143158,0.005327729,,0.009822827,0.129967729,98.71163104,0.004056013,3.16E+19,7.65E+17,0.020548564,2.92E+17,3.16E+19,1.62E+18,0.708011627,0.000189291,-0.001483601,-0.000271884,100,,,,,,30,1.045725618,1.125299408,1.171100514,1.182883215,1.177309257,1.025715792,1.053277292,1.090658271,1.137267078,1.190513019,1.630030856,2.387649354,3.065642013,3.531387642,3.860648035,1.245212832,6.706891996,0,1.018290247,1.036580494,1.061640376,1.093469892,1.125299408,1.252012342,1.504024685,1.781554556,2.084601955,2.387649354,1.010286317,1.020572634,1.031228092,1.042252692,1.053277292
48,191203_Single_Sample_PL_PC_T_Combinatorial_Stress_Study,PL_PC_T_FAPIBr3_8Sun_25C_60RH_21pctO2_Unencap_2,25,59.6,21,8,0,-0.000511369,3.16E-05,5.16E-05,9.06E-05,6.02E-05,7.46E-05,0.000108409,,0.012741332,0.590086033,110.6905927,0.001308193,5.67E+18,3.15E+17,0.020550765,7.26E+16,5.59E+18,8.28E+17,0.964012146,7.91E-05,-0.004694666,-2.41E-05,,,,,,,30,1.042935032,1.149507534,1.206290658,1.236855488,1.255266688,0.991631172,0.989469808,0.988793825,0.988634439,0.988880694,3.778752449,7.996707175,10.45598444,12.41353483,14.07905085,1.215960022,1.123125345,1,1.017174013,1.034348026,1.064249532,1.106878533,1.149507534,2.11150098,3.223001959,4.622343394,6.309525285,7.996707175,0.996652469,0.993304938,0.991198899,0.990334354,0.989469808
49,191203_Single_Sample_PL_PC_T_Combinatorial_Stress_Study,PL_PC_T_FAPIBr3_8Sun_25C_60RH_21pctO2_Unencap_4,25,59.4,21,8,0,-0.000245464,1.53E-05,2.73E-05,5.42E-05,1.29E-05,2.28E-05,4.99E-05,570,-0.00080685,0.000535067,157.6885183,0.044149153,7.48E+19,7.97E+18,0.014602175,1.16E+18,7.42E+19,9.29E+18,0.506950378,3.20E-05,0.00097283,0.000256289,,,,1.001367517,,1.19275413,30,0.977247687,0.972845732,0.976038122,0.980433542,0.988215826,0.996421581,0.994486685,0.994684818,0.99473177,0.995076683,0.932308795,0.928476756,0.961687188,0.998687472,1.032790117,1.306930964,1.05491071,1,0.990899075,0.98179815,0.976367296,0.974606514,0.972845732,0.972923518,0.945847036,0.931542387,0.930009572,0.928476756,0.998568632,0.997137265,0.996034601,0.995260643,0.994486685
