Repository: hillhouse-group/perovskite-ML

# Modeling Notebooks

After the desired experimental data have been rendered down into a Pandas DataFrame and saved in CSV format, the modeling notebooks will read them in and use them to train machine learning models. Additional features may be constructed after reading in the data (although it is recommended to do so only during development and to try to maintain feature construction in the featurizer notebooks as much as possible).

File: Machine_Learning_Notebooks/Trial_Data/Old Datasets/Film Datasets/210222_Featurized_Data_augmented.csv (part 1 of 6)
,ClassID,ExptID,Temp (deg C),RH (%),Oxygen (%),Illum (Nsuns),MA fraction,Bleach Rate (polyfit) (1/min),Bleach Rate (1% inc) (1/min),Bleach Rate (2% inc) (1/min),Bleach Rate (5% inc) (1/min),Bleach Rate (fit to 1% inc) (1/min),Bleach Rate (fit to 2% inc) (1/min),Bleach Rate (fit to 5% inc) (1/min),tLD75 (min),dLDdt (1/min),dPLdt (1/min),LD_0 (nm),PLQY_0,xy1t0_0,xy0t1_0,xy0t1Norm_0,xy1t1_0,t0xy1_0,t1xy0_0,frac_bright_0,ddTr0,ddPL0,ddLD0,tPLmax,tPLmax10,tPL10,TrFail,PLFail,PLEnhance,pred_horiz,Ld1,Ld2,Ld3,Tr1,Tr2,Tr3,PL1,PL2,PL3,mu1,mu2,mu3,tau1,tau2,tau3,QFLS_0,Tr_end,Tr_finished,Ld_2min,Ld_4min,Ld_6min,Ld_8min,Ld_10min,PL_2min,PL_4min,PL_6min,PL_8min,PL_10min,Tr_2min,Tr_4min,Tr_6min,Tr_8min,Tr_10min,tLD80 (min),PL_LD80,Tr_LD80,dtaudt,dmudt,tau0,mu0,tLD75 corrected (min),tLD80 corrected (min),LD_0 corrected (nm),mu_LD80,tau_LD80,mu_LD75,tau_LD75,ddmu0,ddtau0,,,,,,,,,,,
0,190916_PLVA_Perovskite_Degradation_Study,PL_PC_T_MAPI_air_40RH_65C_16Suns,65,41.3,21,16,1,0.001621175,,,,0.001532709,0.001532709,0.001584121,65,0.016874817,0.147932755,113.6825613,0.000433833,4.10E+18,2.41E+17,0.025796536,6.06E+16,4.11E+18,5.66036E+15,0.490921021,4.60E-05,-0.057089367,0.003578557,46,69,80,0.448706805,0.917219953,2.986833159,6,1.004628996,1.021687834,1.042245899,0.070532709,0.072099505,0.073758139,1.238138611,1.362098487,1.491187567,0.915957448,0.905962962,0.90344453,1.101884614,1.15219504,1.202372119,1.196708878,0.589212142,0,1.021687834,1.065565635,1.119376496,1.184870637,1.264185646,1.362098487,1.613139297,1.842066515,2.03970177,2.201160547,0.072099505,0.07549316,0.0791006,0.082950923,0.086942391,59,1.880239271,0.366980285,0.059700118,-0.019328776,7.820493201,3.16E-05,,,120.1183177,,,,,0.037024033,-0.025787094,,,,,,,,,,,
1,190916_PLVA_Perovskite_Degradation_Study,PL_PC_T_MAPI_air_60RH_85C_32Suns,85,60.5,21,32,1,0.001559879,,,,0.001474115,0.001474115,0.00153854,40,-0.020039119,-0.092574984,93.00780914,0.000174014,3.89E+18,2.33E+17,0.031124406,8.06E+16,3.88E+18,3.17E+17,0.923286438,3.27E-05,0.369823081,0.002057334,55,,,0.228272317,0.434870825,0.535774058,6,0.977952125,0.947714264,0.931802113,0.070474115,0.072017759,0.073613919,0.322700781,0.385047724,0.429466648,1.532492999,1.333435559,1.228438124,0.624074863,0.673570103,0.706796021,1.191011685,0.602372855,0,0.947714264,0.92287941,0.922430945,0.934978055,0.954335644,0.385047724,0.483742147,0.527447353,0.56181567,0.574900766,0.072017759,0.075229492,0.078531372,0.081954227,0.085470531,39,0.4261353,0.210341682,-0.042778455,-0.001681844,5.77489417,2.69E-05,40,39,97.89259994,0.694829045,0.88735434,0.592442768,0.926131054,-0.365775219,0.212710188,,,,,,,,,,,
2,190916_PLVA_Perovskite_Degradation_Study,PL_PC_T_MAPI_air_40RH_85C_32Suns_2,85,39.5,21,32,1,0.002031185,,,,0.002016283,0.002016283,0.002015331,29,0.014410924,0.106958534,108.8203945,0.000101383,1.92E+18,1.63E+17,0.034427323,3.36E+16,1.93E+18,1.12E+16,0.326667786,3.00E-05,-0.046234773,7.36E-05,35,41,,0.220180331,2.046508421,1.756264878,6,1.016345015,1.027774965,1.041906749,0.071016283,0.073030663,0.075021544,1.198940549,1.305411552,1.385262709,0.954454229,0.939001806,0.93845562,1.082249058,1.124940732,1.156761865,1.177045791,0.618654391,1,1.027774965,1.059273755,1.098101418,1.135895822,1.169077468,1.305411552,1.441631591,1.512641484,1.570611011,1.635038936,0.073030663,0.077153294,0.081377081,0.08575401,0.090252902,28,2.145851154,0.200160991,0.043467044,-0.011432751,4.605516277,4.58E-05,29,29,114.0792539,0.318561811,1.744321408,0.318561811,1.744321408,0.015046675,-0.019778692,,,,,,,,,,,
3,190916_PLVA_Perovskite_Degradation_Study,PL_PC_T_MAPI_air_60RH_85C_32Suns_2,85,59.3,21,32,1,0.002267232,,,,0.001977464,0.001977464,0.002137309,44,-0.021004741,0.138327733,103.1983334,0.000173686,2.85E+18,2.10E+17,0.02733217,4.75E+16,2.84E+18,2.19E+17,0.565643311,0.000100848,-0.01906772,-0.001561822,5,58,,0.297404427,0.588999456,1.097442586,6,0.989351461,0.961840323,0.938401921,0.070977464,0.073274617,0.075622581,1.190899247,1.343663053,1.48517265,0.907034079,0.812198167,0.738700873,1.079139511,1.13905306,1.192090326,1.190963008,0.541198743,0,0.961840323,0.920451065,0.917031922,0.936171369,0.973461749,1.343663053,1.544501965,1.538224718,1.502495895,1.441444694,0.073274617,0.0780136,0.082882924,0.087945492,0.093150386,42,0.555050784,0.266929312,0.054543188,-0.077513813,5.770341756,3.29E-05,47,45,108.3169936,0.469065619,1.277620539,0.379099236,1.419707083,-0.000934996,-0.009612981,,,,,,,,,,,
4,190916_PLVA_Perovskite_Degradation_Study,PL_PC_T_MAPI_air_20RH_85C_32Suns,85,24.8,21,32,1,0.001522743,,,,0.001500441,0.001500441,0.001458815,49,-0.021298176,-0.130374195,99.52461429,0.000279917,7.84E+18,3.12E+17,0.027874118,1.18E+17,7.84E+18,1.33E+17,0.988880157,2.61E-05,0.277967947,-0.001745501,0,73,73,0.292111092,0.178865308,0.337482514,6,0.989820608,0.956728448,0.936762153,0.070500441,0.071749412,0.073446393,0.375409843,0.30675558,0.329699252,1.473463117,1.495269183,1.387273317,0.664926611,0.612150195,0.632552591,1.203300567,0.695886664,1,0.956728448,0.920038349,0.925191415,0.933380366,0.944016282,0.30675558,0.37098432,0.444949071,0.474509985,0.477470423,0.071749412,0.075140739,0.078573564,0.082165076,0.086116663,45,0.193980293,0.247899364,-0.069975482,0.045458274,7.047094386,2.51E-05,,48,104.5556805,0.899702123,0.709637927,,,-0.225828525,0.141148487,,,,,,,,,,,
5,190916_PLVA_Perovskite_Degradation_Study,PL_PC_T_MAPI_air_60RH_25C_8Suns,25,59.5,21,8,1,0.001095515,,,,0.000611414,0.001024927,0.001024927,116,0.003658629,-0.006857584,97.76502172,0.000294894,6.66E+17,1.51E+17,0.041887181,2.14E+16,6.78E+17,7.56E+16,0.009616852,7.50E-05,0.032516466,0.001371397,220,260,516,0.247118706,15.28176358,7.11571567,12,0.986475656,0.998842897,1.010903233,0.070222829,0.073099707,0.075199275,0.757001556,0.774134839,0.822124209,1.11753605,1.128357928,1.118023791,0.870785529,0.884193843,0.914046154,1.168809769,0.553530224,1,0.986475656,0.998842897,1.010903233,1.024372503,1.037162056,0.757001556,0.774134839,0.822124209,0.898862832,0.991590644,0.070222829,0.073099707,0.075199275,0.077466923,0.07984746,110,14.43706135,0.237520491,-0.001929508,0.009436003,2.905611721,7.51E-05,120,116,105.913249,0.121034845,5.243488662,0.103790395,5.402354709,-0.013339272,0.017827848,,,,,,,,,,,
6,190916_PLVA_Perovskite_Degradation_Study,PL_PC_T_MAPI_air_80RH_85C_32Suns,85,80.6,21,32,1,0.002529923,,,,0.00234861,0.00234861,0.002438726,43,0.002496279,0.532697468,94.2885938,8.65E-05,1.75E+18,1.52E+17,0.041622706,4.06E+16,1.76E+18,1.16E+17,0.839962006,7.03E-05,0.062796217,-0.001867709,30,41,,0.494116059,0.391714566,3.706529165,6,1.015309633,1.010379048,1.008871942,0.07134861,0.073877451,0.076456167,1.481249575,2.088091585,2.619709003,0.871343641,0.744453059,0.672323647,1.183062116,1.371296429,1.513887844,1.172954842,0.626088742,0,1.010379048,1.015700242,1.048369395,1.098508344,1.164792613,2.088091585,3.094257627,3.716023884,4.156320868,4.332515855,0.073877451,0.079095838,0.084657989,0.090560973,0.096854816,41,0.491942493,0.458820884,0.159038844,-0.093302566,4.310165133,3.70E-05,,,99.20112875,,,,,0.000882888,0.002586099,,,,,,,,,,,
7,190916_PLVA_Perovskite_Degradation_Study,PL_PC_T_MAPI_air_0RH_85C_32Suns,85,0,21,32,1,0.00216754,,,,0.001695002,0.001695002,0.001918869,37,0.006884799,0.220625338,118.4145779,0.000126431,1.71E+18,2.82E+17,0.045833067,6.07E+16,1.71E+18,3.01E+17,0.999996185,0.000176529,-0.27654141,-0.010263638,3,,,0.24011414,0.62069706,0.994017714,6,1.040421941,1.062777867,1.04877751,0.070695002,0.072837739,0.07516481,1.778649939,2.004217057,2.020942917,0.848320279,0.839260738,0.811577764,1.276024919,1.345823464,1.355303599,1.182753615,0.749178787,1,1.062777867,1.03024621,0.999075623,0.97758687,0.963214739,2.004217057,1.981980203,1.793742206,1.566617823,1.321413399,0.072837739,0.077602795,0.082659043,0.087885339,0.093195925,35,0.561070776,0.214502364,0.077789365,-0.046348028,5.051719806,4.92E-05,37,35,123.9271855,0.628519973,1.003568849,0.486935197,1.100235135,0.071310091,-0.103113187,,,,,,,,,,,
8,190916_PLVA_Perovskite_Degradation_Study,PL_PC_T_MAPI_air_80RH_25C_8Suns_2,25,80.5,21,8,1,0.001953197,,,,0.000947472,0.000947472,0.001329048,32,0.003050473,0.179317838,111.0848373,0.000828883,5.87E+18,2.32E+17,0.027002034,7.35E+16,5.82E+18,4.58E+17,0.47964859,0.000188713,0.068170997,0.000724371,78,194,,0.172459528,82.89236715,24.11220361,12,0.98012292,0.982770251,1.012495533,0.070894943,0.074316193,0.079183871,1.002918226,1.551204427,1.513216169,0.956702827,0.768684455,0.820488361,1.004116338,1.256480942,1.249435402,1.195526714,0.473575286,1,0.98012292,0.982770251,1.012495533,1.01431842,0.937102443,1.002918226,1.551204427,1.513216169,2.538029405,3.626383599,0.070894943,0.074316193,0.079183871,0.084387504,0.08988335,24,52.0017344,0.143692955,0.075539585,-0.043797373,4.8871001,5.66E-05,30,24,119.1989337,0.077129556,8.148179478,0.053761589,10.30320336,-0.01809015,0.031031033,,,,,,,,,,,
9,190916_PLVA_Perovskite_Degradation_Study,PL_PC_T_MAPI_air_40RH_25C_8Suns,25,45.8,21,8,1,9.09E-05,,,,8.27E-05,9.51E-05,9.68E-05,249,0.001571763,0.082926543,111.8779965,0.000670061,9.44E+17,2.11E+17,0.025385437,2.45E+16,8.30E+17,4.81E+17,0.646087646,6.07E-06,-0.000872292,0.001213453,354,,,0.183326357,17.13609603,,18,0.958777607,0.971753783,0.99280731,0.069116864,0.069422627,0.069724895,1.264265721,1.512830191,1.759269587,0.816823418,0.766303525,0.741070905,1.125401746,1.232286402,1.330056744,1.19002775,0.482168409,0,0.972518405,0.963102999,0.971753783,0.985789467,0.997392069,1.176177148,1.347120545,1.512830191,1.677123122,1.838311796,0.069077909,0.069218785,0.069422627,0.069624139,0.069836516,243,16.15435939,0.175124732,0.03469398,-0.021560932,4.391102453,6.38E-05,249,246,119.9938024,0.118853554,4.847324084,0.101174496,4.967318865,0.007369816,-0.001028727,,,,,,,,,,,
10,190916_PLVA_Perovskite_Degradation_Study,PL_PC_T_MAPI_air_0RH_25C_8Suns_2,25,0,21,8,1,4.81E-06,,,,1.38E-05,1.29E-05,1.21E-05,1020,0.0101792,0.026827712,84.63911609,0.000177591,1.08E+18,1.09E+17,0.057584889,2.81E+16,1.08E+18,1.13E+17,0.269931793,2.26E-06,0.004408916,0.000651749,,,,0.11038003,,,30,0.981496964,1.052788214,1.125756246,0.068766954,0.068841171,0.068996214,0.953127802,1.126701407,1.314828879,0.98720715,1.044027638,1.104296087,0.975819807,1.061622302,1.147633448,1.155699421,0.156035099,0,0.992598786,0.985197571,0.995755214,1.024271714,1.052788214,0.981251121,0.962502241,0.987842523,1.057271965,1.126701407,0.068906781,0.068813563,0.068781797,0.068811484,0.068841171,800,,0.091370208,0.012321053,0.008096792,2.251271721,7.47E-05,915,740,92.97086083,,,,,0.001392267,0.002199654,,,,,,,,,,,
11,190916_PLVA_Perovskite_Degradation_Study,PL_PC_T_MAPI_air_20RH_25C_8Suns,25,25.7,21,8,1,6.28E-05,,,,6.93E-05,7.50E-05,8.32E-05,258,0.001457289,0.076040618,100.953709,0.000873347,3.84E+18,2.45E+17,0.024119264,4.96E+16,3.82E+18,4.35E+17,0.49835968,8.03E-06,0.00326306,0.000933598,333,366,516,0.209558601,21.71058732,8.779682933,18,0.987074327,0.982403827,0.990273277,0.068915086,0.069076131,0.069436686,1.19174265,1.442220388,1.67764994,0.892117638,0.802642337,0.755430045,1.092138174,1.202425083,1.298123062,1.196877573,0.490589522,1,0.991382885,0.985517494,0.982403827,0.987650127,1.000268805,1.127828434,1.27523523,1.442220388,1.599173423,1.750985167,0.068943391,0.068968768,0.069076131,0.069316501,0.069518095,252,20.67538751,0.200590333,0.032307505,-0.020995405,5.017285315,4.61E-05,258,255,109.0818871,0.103739962,5.728554738,0.093788442,5.849543454,0.001022615,0.001008263,,,,,,,,,,,
12,190916_PLVA_Perovskite_Degradation_Study,PL_PC_T_MAPI_air_60RH_45C_8Suns,45,53.9,21,8,1,0.000162414,,,,0.000190365,0.000179792,0.000168639,424.5,0.007828017,0.087534935,82.74801341,0.000868723,5.80E+18,2.39E+17,0.028002031,7.81E+16,5.78E+18,3.67E+17,0.676464081,-2.64E-05,-0.010282121,0.006574416,,,,0.180225113,13.83841142,,9,0.954507819,0.986748427,1.010383621,0.069342322,0.06961622,0.069860525,1.174702248,1.303134951,1.422223482,0.844063198,0.858641151,0.863599336,1.079403981,1.133969014,1.182116543,1.196740341,0.30053621,1,0.965254688,1.002505223,1.030772227,1.05674288,1.048104783,1.217513149,1.382527305,1.532751399,1.668045506,1.788563748,0.069433621,0.06977909,0.069959002,0.070504558,0.070738707,379.5,12.98742138,0.166272172,0.036814051,-0.016361913,9.144929942,1.67E-05,450,390,91.46821907,0.160606058,3.948637717,0.132045959,4.199022511,0.037892168,-0.005519767,,,,,,,,,,,
13,190916_PLVA_Perovskite_Degradation_Study,PL_PC_T_MAPI_air_60RH_85C_8Suns_2,85,55.1,21,8,1,0.001562511,,,,0.001475733,0.001475733,0.001481277,,0.017680333,0.119971603,88.32783028,0.000107534,7.11E+17,8.58E+16,0.084594583,2.31E+16,7.14E+17,5.74E+16,0.405303955,3.96E-05,0.010017282,0.00256048,73.5,102,,,,,9,1.006080571,1.036869379,1.068471207,0.071213599,0.073443831,0.07581765,1.170859817,1.386797401,1.553644669,0.944320623,0.93120434,0.939482693,1.07187971,1.154524375,1.215169507,1.142730158,0.575117069,0,1.016343507,1.057937265,1.101407181,1.147751464,1.197683674,1.242839012,1.498028913,1.708394597,1.89083394,2.052738058,0.07195701,0.075026377,0.078416805,0.081661718,0.085277212,114,0.421743882,0.55541978,0.045485763,-0.006246185,10.56548361,1.46E-05,,,97.56560847,,,,,0.009458466,0.002392212,,,,,,,,,,,
14,190916_PLVA_Perovskite_Degradation_Study,PL_PC_T_MAPI_air_60RH_65C_8Suns,65,54.3,21,8,1,0.000582241,,,,0.000563261,0.000563261,0.000611446,,0.002004457,0.155493349,104.6410705,0.000264253,1.46E+18,1.31E+17,0.045828853,3.31E+16,1.46E+18,9.88E+16,0.514690399,9.97E-05,-0.041751919,0.00161886,145.5,181.5,,,,,9,0.990386529,0.992549459,1.000456466,0.069401469,0.070689782,0.071273028,1.412740717,1.637597797,1.812967624,0.840975971,0.789581126,0.766150939,1.166341858,1.247692474,1.306417691,1.165973541,0.530713667,0,0.991107505,0.997820797,1.009998462,1.025427399,1.041010541,1.487693077,1.754511015,1.966086665,2.087652512,2.20799488,0.069830906,0.071078613,0.072431029,0.07384135,0.075258678,,0.421743882,,0.056883273,-0.038060531,9.230303449,2.39E-05,,,113.3148078,,,,,0.023917597,-0.018886942,,,,,,,,,,,
15,190916_PLVA_Perovskite_Degradation_Study,PL_PC_T_MAPI_air_60RH_45C_8Suns_2,45,60,21,8,1,0.000170284,,,,0.000169769,0.000171456,0.000181567,290,0.002569707,0.003272892,94.30345262,0.000481702,2.12E+18,1.77E+17,0.031689679,3.62E+16,2.12E+18,2.15E+17,0.455615997,1.85E-06,-0.007977514,0.002391601,364,502,,0.195851328,16.57178098,6.835419398,12,0.96302737,0.984933131,1.000246271,0.069261864,0.069602566,0.070018227,1.038467436,1.013114763,1.017862065,0.910719745,0.963317431,0.990724587,1.018339309,1.007033862,1.009859466,1.181495515,0.608624186,1,0.96302737,0.984933131,1.000246271,1.007087622,1.00896169,1.038467436,1.013114763,1.017862065,1.043031604,1.079776454,0.069261864,0.069602566,0.070018227,0.070324663,0.070679578,280,15.74372009,0.187825398,0.001776801,0.003238756,6.925161899,2.78E-05,290,282,102.791044,0.143498687,4.459444105,0.122359972,4.592248438,0.017734743,-0.003705595,,,,,,,,,,,
16,190916_PLVA_Perovskite_Degradation_Study,PL_PC_T_MAPI_wetN2_60RH_25C_8Suns,25,57.9,0,8,1,5.80E-05,,,,4.50E-05,4.04E-05,4.25E-05,750,0.004921462,0.010058362,92.30270973,0.002076117,9.25E+18,4.68E+17,0.019967201,1.05E+17,9.22E+18,8.33E+17,0.50888443,-3.08E-06,-0.000100122,0.003208499,642,,,0.225137417,6.129087999,4.64731145,12,0.956690305,0.985000882,1.007618184,0.069129789,0.069258916,0.069377746,1.020480434,1.040159888,1.0578694,0.905804447,0.950852713,0.986441349,1.010434805,1.020375421,1.029249642,1.219263301,0.338532796,0,0.956690305,0.985000882,1.007618184,1.023750678,1.047233761,1.020480434,1.040159888,1.0578694,1.081889137,1.103256956,0.069129789,0.069258916,0.069377746,0.069456177,0.069522735,728,6.15058525,0.214398592,0.005046308,0.00470518,7.756658602,2.53E-05,764,746,100.5058865,0.199116504,3.172115377,0.17143941,3.218196424,0.017405477,-6.18E-05,,,,,,,,,,,
17,190916_PLVA_Perovskite_Degradation_Study,PL_PC_T_MAPI_dryN2_25C_8Suns,25,0,0,8,1,4.06E-05,,,,-8.06E-07,-8.06E-07,-8.06E-07,,-0.017663633,-0.034762852,73.20380358,0.000477428,4.12E+18,1.73E+17,0.037579619,6.85E+16,4.09E+18,3.56E+17,0.25434494,-4.67E-06,0.006330529,0.006020391,0,,,,,,12,0.883113909,0.866163579,0.849127477,0.069130012,0.06922009,0.069281312,0.877290609,0.80522545,0.753927152,0.8328379,0.836375928,0.830794656,0.936424935,0.897012121,0.867864842,1.181265103,0.069235188,1,0.883113909,0.866163579,0.849127477,0.840356889,0.841787677,0.877290609,0.80522545,0.753927152,0.714053208,0.681122192,0.069130012,0.06922009,0.069281312,0.069330805,0.06936484,,6.15058525,,-0.018976187,-0.016480552,3.702635947,3.52E-05,,64,81.87207157,0.892713578,0.700198787,,,0.021337516,0.003020281,,,,,,,,,,,
18,191203_Single_Sample_PL_PC_T_Combinatorial_Stress_Study,PL_PC_T_FAPIBr3_8Sun_25C_60RH_21pctO2_Unencap,25,63.1,21,8,0,-3.98E-05,,,,2.58E-05,3.48E-05,4.01E-05,,0.013458067,0.100628319,154.6569169,0.00238173,7.82E+18,5.40E+17,0.018818566,9.32E+16,7.74E+18,1.11E+18,0.286571503,4.47E-06,0.023337689,0.002941091,,,,,,,6,1.007350721,1.020168131,1.032724997,0.068915665,0.068821321,0.068865064,1.039714387,1.126104152,1.255020496,0.995182193,0.980621315,0.951519655,1.01966804,1.061309805,1.12086063,1.222813492,0.073491736,1,1.020168131,1.054603196,1.088011953,1.137405968,1.188695107,1.126104152,1.395488542,1.786270251,2.254530033,2.782907823,0.068821321,0.068826207,0.068901005,0.068891074,0.068934897,,6.15058525,,0.046569414,-0.016218709,8.311533583,6.24E-05,,,163.2695067,,,,,-0.004871535,0.010986862,,,,,,,,,,,
19,191203_Single_Sample_PL_PC_T_Combinatorial_Stress_Study,PL_PC_T_FAPIBr3_8Sun_85C_60RH_21pctO2_Unencap,85,63.1,21,8,0,0.000736249,,,,0.000877699,0.000877699,0.000799248,92,0.010449715,0.221148802,133.26483,0.001764281,5.21E+18,4.24E+17,0.019933277,6.74E+16,5.04E+18,1.35E+18,0.338172913,-4.12E-05,0.015420562,0.00079694,116,250,,0.118668256,7.459770877,5.145802386,12,1.0008756,1.034020718,1.060204336,0.070755397,0.072372134,0.073789406,1.372227169,1.867818835,2.33958784,0.875082503,0.818837576,0.781663495,1.144751452,1.305752053,1.438001445,1.215055757,0.542536179,1,1.0008756,1.034020718,1.060204336,1.07483278,1.082756553,1.372227169,1.867818835,2.33958784,2.727807683,3.037558706,0.070755397,0.072372134,0.073789406,0.074845484,0.076269331,82,6.984567658,0.111361332,0.068259431,-0.02945685,34.10209136,9.60E-06,86,74,142.2132999,0.272596597,2.339638142,0.223992708,2.447932429,0.008584071,0.002031144,,,,,,,,,,,
20,191203_Single_Sample_PL_PC_T_Combinatorial_Stress_Study,PL_PC_T_FAPIBr3_8Sun_25C_60RH_21pctO2_Unencap_3,25,58.4,21,8,0,3.73E-05,,,,3.73E-05,1.94E-05,1.36E-05,,0.012972973,0.097938747,166.5972092,0.024459516,1.80E+20,4.54E+18,0.017986215,1.75E+18,1.80E+20,1.03E+19,0.550186157,-5.16E-07,-0.005030847,-0.000103333,,,,,,,30,1.045514542,1.149062419,1.215155014,0.069157622,0.06946861,0.0696243,1.754807563,2.258072753,2.68971576,0.823546444,0.87585291,0.896792237,1.327309061,1.507495641,1.646537121,1.283027534,0.089536105,1,1.018205817,1.036411633,1.066224117,1.107643268,1.149062419,1.301923025,1.603846051,1.855460601,2.056766677,2.258072753,0.069063049,0.069126098,0.06921982,0.069344215,0.06946861,,6.984567658,,0.035750305,-0.003096948,26.82964,2.23E-05,,,175.4448336,,,,,0.0045752,-0.00294245,,,,,,,,,,,
21,191203_Single_Sample_PL_PC_T_Combinatorial_Stress_Study,PL_PC_T_FAPIBr3_8Sun_85C_20RH_21pctO2_Unencap,85,24.8,21,8,0,0.000614956,,,,0.000689547,0.000646076,0.000628774,32,0.003976125,0.499553105,132.5806716,0.000636157,3.07E+18,2.10E+17,0.030828457,5.34E+16,3.06E+18,2.88E+17,0.171039581,-1.41E-05,0.043510983,-0.000757075,112,,,0.084962789,7.444005,5.285619699,12,1.009111926,1.028001458,1.035028917,0.070379093,0.071584306,0.072790089,1.961565896,3.271219659,4.289376943,0.766340029,0.640784448,0.578821932,1.328792496,1.649208249,1.850802119,1.188685453,0.343846395,0,1.009111926,1.028001458,1.035028917,1.02680275,1.005202121,1.961565896,3.271219659,4.289376943,4.831625528,5.16141007,0.070379093,0.071584306,0.072790089,0.073944062,0.074949876,26,6.912624813,0.0820754,0.120983811,-0.055275644,22.2452029,1.46E-05,28,24,141.5241402,0.270202261,2.265171598,0.225648204,2.320282612,0.013513049,-0.001047093,,,,,,,,,,,
22,191203_Single_Sample_PL_PC_T_Combinatorial_Stress_Study,PL_PC_T_FAPIBr3_32Sun_85C_60RH_21pctO2_Unencap,85,58.6,21,32,0,0.000562034,,,,0.00061851,0.000585581,0.000518598,17,0.010856922,0.843374754,146.3655047,0.001193904,1.40E+19,1.04E+18,0.018044961,1.70E+17,1.37E+19,3.26E+18,0.396846771,-4.40E-05,0.185839818,-0.004293684,92,180,,0.077798353,9.383262824,6.093803894,6,1.017097545,1.039568868,1.04718885,0.069681725,0.07023702,0.070766837,1.563678686,2.499037009,3.439140591,0.856963739,0.735011399,0.651938618,1.207154246,1.470322004,1.682067082,1.240798545,0.433436432,0,1.039568868,1.039238958,0.991807411,0.926485075,0.857085062,2.499037009,4.279142816,5.789765076,6.892285946,7.663494097,0.07023702,0.071267616,0.072220739,0.073143885,0.074067544,14,8.744394489,0.076105169,0.216428791,-0.103407602,12.93750043,2.92E-05,14,12,152.6912916,0.255617579,2.444161478,0.213612554,2.506748346,0.010541961,0.028006755,,,,,,,,,,,
23,191203_Single_Sample_PL_PC_T_Combinatorial_Stress_Study,PL_PC_T_FAPIBr3_8Sun_25C_60RH_100pctO2_Unencap,25,60.6,100,8,0,-2.50E-05,,,,6.55E-06,8.94E-06,1.37E-05,243,0.003703479,0.038485978,216.3513114,0.025256571,2.44E+19,4.57E+18,0.014526346,4.95E+17,2.38E+19,6.94E+18,0.670894623,6.51E-06,-0.013408818,-0.000170226,471,831,,0.071719994,2.291277284,,18,1.00935607,1.024664355,1.03912506,0.068780975,0.068684474,0.068657484,1.316273265,1.391187801,1.448651526,0.887515255,0.889638893,0.896516994,1.147923565,1.180183385,1.204417649,1.283856528,0.078101353,1,1.00623738,1.014458831,1.024664355,1.034304825,1.039639271,1.210848844,1.341244777,1.391187801,1.429496951,1.469467866,0.068853983,0.068748808,0.068684474,0.068666481,0.068667225,201,,0.070711849,0.017237537,-0.007683082,27.26600842,3.66E-05,192,168,226.4180395,0.408449036,1.541002715,0.366291928,1.532064349,0.006367132,-0.006425764,,,,,,,,,,,
24,191203_Single_Sample_PL_PC_T_Combinatorial_Stress_Study,PL_PC_T_FAPIBr3_32Sun_85C_60RH_100pctO2_Unencap,85,60.6,100,32,0,0.000861581,,,,0.000732091,0.000732091,0.000916263,5,-0.075398895,0.081736154,137.9602231,0.002317481,1.99E+19,1.85E+18,0.01619736,2.62E+17,1.99E+19,2.01E+18,0.609393775,9.81E-05,-0.012088825,-0.00431257,33,73,89,0.073547785,1.426755861,1.180729092,6,0.956604577,0.863973154,0.779915149,0.069622338,0.070464183,0.071391477,1.11127272,1.198367791,1.259375645,0.874712604,0.690435541,0.550269436,1.046163407,1.081128601,1.105399644,1.25794488,0.420768699,0,0.863973154,0.711350238,0.629022225,0.610584739,0.642074168,1.198367791,1.334629307,1.513656012,1.604810276,1.713028625,0.070464183,0.072423335,0.074790465,0.07749323,0.080386013,4,1.334629307,0.072423335,0.032798083,-0.143228605,17.08024348,1.97E-05,4,3,144.0323088,0.550269436,1.105399644,0.44607856,1.134372298,-0.029494833,-0.005599106,,,,,,,,,,,
25,191203_Single_Sample_PL_PC_T_Combinatorial_Stress_Study,PL_PC_T_FAPIBr3_8Sun_85C_60RH_100pctO2_Unencap_3,85,60,100,8,0,0.000462076,,,,0.000525183,0.000488668,0.000432141,10,-0.039031685,0.002905687,173.7810975,0.001507943,2.02E+18,3.97E+17,0.021305142,4.19E+16,2.02E+18,3.12E+17,0.090354919,-3.49E-05,0.026612228,0.00122381,71,,,0.073496974,0.974205894,0.977354511,6,0.957862901,0.918551829,0.880448152,0.069549691,0.070050366,0.070462002,0.968216491,0.989657438,1.001470155,0.929225851,0.846075437,0.773001982,0.987382493,0.997236684,1.002829186,1.210997089,0.392798302,0,0.918551829,0.84354895,0.773262299,0.70968081,0.664409253,0.989657438,0.997901602,0.967357263,0.95242009,0.974205894,0.070050366,0.070854223,0.071684598,0.072551694,0.073496974,7,0.952581887,0.072095898,0.001929784,-0.073580932,31.93182422,1.70E-05,7,6,183.3011185,0.603846462,0.990209633,0.554268343,0.984460376,-0.006188132,0.011235849,,,,,,,,,,,
26,191203_Single_Sample_PL_PC_T_Combinatorial_Stress_Study,PL_PC_T_FAPIBr3_32Sun_25C_60RH_100pctO2_Unencap,25,58.6,100,32,0,-1.70E-05,,,,4.85E-06,1.50E-05,1.50E-05,160,-0.002631509,0.00389692,144.2240274,0.037823929,1.88E+20,1.67E+19,0.008897204,1.92E+18,1.84E+20,4.07E+19,0.702148438,2.78E-06,-0.000529213,0.00027414,,,,0.07069416,1.448682793,1.35339885,30,0.975119887,0.94053729,0.936577733,0.068686363,0.068586852,0.068618094,1.023213724,1.019966773,1.047030256,0.94035396,0.876358858,0.857583924,1.011171149,1.009415703,1.022847823,1.330135306,0.088697815,0,0.990047955,0.98009591,0.968203368,0.954370329,0.94053729,1.009285489,1.018570979,1.022564334,1.021265554,1.019966773,0.068874545,0.068749091,0.068666461,0.068626656,0.068586852,130,1.48161873,0.070344025,0.001896713,-0.006741868,16.77696242,2.62E-05,125,100,150.327051,0.514005601,1.227211803,0.446220463,1.223752994,-8.70E-05,-0.000258532,,,,,,,,,,,
27,191203_Single_Sample_PL_PC_T_Combinatorial_Stress_Study,PL_PC_T_FAPIBr3_32Sun_25C_20RH_100pctO2_Unencap,25,26.5,100,32,0,8.12E-06,,,,2.02E-05,2.46E-05,3.12E-05,30,-0.015348941,-0.001162668,154.4914609,0.032459745,1.34E+20,1.55E+19,0.009600437,1.70E+18,1.31E+20,2.52E+19,0.644866943,3.37E-06,0.001202691,0.000406149,,,,0.06934791,1.006599016,0.952364136,30,0.903494354,0.773929953,0.731136481,0.068785487,0.068859601,0.068976567,0.922445739,0.90502604,0.933263853,0.850392742,0.629930847,0.553480647,0.959911824,0.95084655,0.965816162,1.326181483,,0,0.961397742,0.922795483,0.877581474,0.825755714,0.773929953,0.968978296,0.937956591,0.918961799,0.911993919,0.90502604,0.068914195,0.068828389,0.06880031,0.068829956,0.068859601,15,0.933263853,0.068976567,-0.000575891,-0.025852013,15.53443007,3.24E-05,15,10,160.9211337,0.629930847,0.95084655,0.553480647,0.965816162,-0.001417093,0.000620458,,,,,,,,,,,
28,191203_Single_Sample_PL_PC_T_Combinatorial_Stress_Study,PL_PC_T_FAPIBr3_8Sun_25C_20RH_100pctO2_Unencap,25,26.1,100,8,0,-1.07E-05,,,,5.88E-06,8.07E-06,1.24E-05,75,-0.009380803,-0.017366153,166.5560703,0.033985246,1.33E+20,6.54E+18,0.016400411,1.31E+18,1.33E+20,9.11E+18,0.49615097,1.52E-06,0.001692297,0.00011773,0,,,0.068949238,0.615914627,0.666064298,30,0.955233486,0.887506076,0.845723354,0.068843965,0.068794457,0.068769157,0.818479619,0.721574111,0.667579982,1.009440892,0.928471603,0.87678296,0.90393704,0.848348007,0.81576402,1.291530409,0.092136762,0,0.982093394,0.964186789,0.941688004,0.91459704,0.887506076,0.927391848,0.854783695,0.799098518,0.760336315,0.721574111,0.068937586,0.068875172,0.068834064,0.06881426,0.068794457,45,0.610557643,0.068808852,-0.009785688,-0.008990504,31.65787732,1.89E-05,40,30,175.4028356,0.777195987,0.785014015,0.719173999,0.780532013,-0.001808204,0.000809479,,,,,,,,,,,
29,191203_Single_Sample_PL_PC_T_Combinatorial_Stress_Study,PL_PC_T_FAPIBr3_32Sun_85C_20RH_21pctO2_Unencap,85,21.2,21,32,0,0.000282849,,,,0.000259491,0.000304137,0.000399242,15,-0.007797409,0.053549296,125.5170301,0.00335773,8.97E+19,2.49E+18,0.017720344,8.19E+17,8.75E+19,1.94E+19,0.634185791,2.86E-05,0.182049666,-0.002737592,27,,,0.075910308,3.289234108,1.846573257,6,0.999129453,0.991790152,0.983732761,0.069234408,0.069483621,0.069781899,0.720035858,0.804171049,0.960334348,1.145076888,1.076875685,0.983112666,0.871783961,0.913427352,0.984353248,1.267530357,0.305265674,0,0.991790152,0.9687113,0.921313892,0.861635955,0.800523776,0.804171049,1.147597234,1.568394597,2.021003336,2.46041126,0.069483621,0.070140501,0.070959203,0.071910512,0.072958423,13,3.001778268,0.07466393,0.023493569,-0.039336936,19.94980375,1.40E-05,12,11,131.227203,0.391862159,1.515234551,0.352336746,1.558824261,-0.106639045,0.084929715,,,,,,,,,,,
30,191203_Single_Sample_PL_PC_T_Combinatorial_Stress_Study,PL_PC_T_FAPIBr3_8Sun_25C_20RH_21pctO2_Unencap,25,20.4,21,8,0,-6.76E-06,,,,3.95E-06,3.95E-06,3.95E-06,,-0.002686928,0.020054708,171.7695648,0.034754045,2.03E+19,6.76E+18,0.015559583,7.12E+17,1.79E+19,1.14E+19,0.594795227,2.97E-06,-0.009663933,0.000134762,10,,,,,,30,0.97713819,0.955211575,0.949237552,0.068741177,0.06874063,0.068771648,1.501686482,1.520176298,1.506558032,0.778444919,0.739335351,0.733397847,1.226546696,1.234120824,1.228599094,1.292108703,0.069660566,1,0.990855276,0.981710552,0.972752867,0.963982221,0.955211575,1.200674593,1.401349185,1.505384445,1.512780372,1.520176298,0.068896471,0.068792942,0.068741067,0.068740849,0.06874063,230,,0.069521188,0.009062704,-0.011644095,32.01618452,1.98E-05,220,160,180.727659,,,,,0.00364891,-0.004379451,,,,,,,,,,,
31,191203_Single_Sample_PL_PC_T_Combinatorial_Stress_Study,PL_PC_T_FAPIBr3_8Sun_25C_20RH_21pctO2_Unencap_2,25,21.2,21,8,0,-6.26E-06,,,,6.19E-06,6.73E-06,7.50E-06,350,-0.005616915,-0.008434583,146.1488436,0.061028571,5.13E+19,1.11E+19,0.014565081,1.34E+18,4.97E+19,1.59E+19,0.512371063,1.49E-06,-0.002940339,0.000306428,5,,,0.071228056,,,30,0.944851476,0.912664017,0.897038572,0.06886862,0.068840962,0.068836951,1.068849674,0.990682409,0.918874128,0.86349135,0.837073261,0.839861054,1.033877539,0.995080893,0.95810872,1.306664516,0.077712651,1,0.97794059,0.955881181,0.938413984,0.925539001,0.912664017,1.02753987,1.05507974,1.053216221,1.021949315,0.990682409,0.068947448,0.068894896,0.068863088,0.068852025,0.068840962,240,,0.070372065,-0.004356302,-0.00686388,42.50073274,1.09E-05,235,150,154.6138479,0.704681671,0.901416498,,,0.002201811,-0.001453484,,,,,,,,,,,
32,191203_Single_Sample_PL_PC_T_Combinatorial_Stress_Study,PL_PC_T_FAPIBr3_8Sun_85C_20RH_100pctO2_Unencap,85,21.6,100,8,0,0.00095765,,,,0.001353683,0.001158535,0.00095765,42,0.024014079,0.986864524,118.7038836,0.000178994,9.99E+17,1.25E+17,0.069330573,3.72E+16,1.00E+18,8.83E+16,0.969127655,-0.000139799,-0.057088171,-0.001472378,80,,,0.115769373,9.956572514,5.715100072,6,1.01633088,1.060101782,1.082460405,0.070353683,0.071317069,0.072133351,2.274589919,3.435003496,4.330929925,0.730632,0.667896078,0.631165413,1.413746533,1.682620733,1.856439698,1.155902873,0.222964706,0,1.060101782,1.087005634,1.058239704,1.000747582,0.938980763,3.435003496,4.906152618,5.133826311,4.940673641,4.76658539,0.071317069,0.072898418,0.074415105,0.075965244,0.077594446,18,4.973760657,0.085187809,0.235920119,-0.089269643,13.07898944,2.02E-05,19,16,127.593769,0.310989754,1.976030915,0.271100999,2.025724351,0.103316039,-0.072436167,,,,,,,,,,,
33,191203_Single_Sample_PL_PC_T_Combinatorial_Stress_Study,PL_PC_T_FAPIBr3_32Sun_85C_20RH_100pctO2_Unencap,85,21.8,100,32,0,0.001149756,,,,0.001201812,0.001145119,0.001149756,6,-0.048126409,0.656787532,141.4560518,0.001925063,6.62E+19,1.50E+18,0.019956566,7.38E+17,6.62E+19,2.26E+18,0.993839264,2.52E-06,-0.062905028,-0.014496789,39,,,0.076447894,4.188683979,2.696753492,6,0.997986168,0.965895992,0.897116291,0.070201812,0.071290238,0.07241972,1.864787458,2.603764861,3.201358669,0.765793385,0.622713762,0.49181135,1.300581086,1.498208527,1.636435677,1.253148778,0.201596016,0,0.965895992,0.809802893,0.639792589,0.502096245,0.402861281,2.603764861,3.615652052,4.188683979,4.802314021,5.430221953,0.071290238,0.073639826,0.076447894,0.079653301,0.083194486,5,3.894957912,0.074987239,0.178625827,-0.151374551,15.80331161,2.23E-05,5,5,147.6328504,0.292275925,1.783467583,0.292275925,1.783467583,0.045563496,-0.051476822,,,,,,,,,,,
34,191203_Single_Sample_PL_PC_T_Combinatorial_Stress_Study,PL_PC_T_FAPIBr3_32Sun_25C_20RH_21pctO2_Unencap,25,21.2,21,32,0,5.01E-05,,,,4.96E-05,3.39E-05,2.19E-05,,-0.004088782,0.009590457,128.2652204,0.055330377,1.15E+21,2.30E+19,0.009363449,7.98E+18,1.15E+21,6.02E+19,0.513320923,3.91E-07,-0.000107076,0.000133516,,,,,,,18,0.987555759,0.964251325,0.957023736,0.069130703,0.06927873,0.069445218,1.028281552,1.054635744,1.084532591,0.961502465,0.904875012,0.878708582,1.014315005,1.027523808,1.042318751,1.339968855,0.071002044,1,0.991703839,0.979787614,0.964251325,0.959432933,0.95599392,1.018854368,1.037066283,1.054635744,1.074566975,1.094932171,0.069087135,0.069180045,0.06927873,0.069389722,0.069494705,,3.894957912,,0.00476792,-0.012059966,20.31548697,1.72E-05,,,133.8768866,,,,,-0.001007218,-6.15E-05,,,,,,,,,,,
35,191203_Single_Sample_PL_PC_T_Combinatorial_Stress_Study,PL_PC_T_FAPIBr3_32Sun_25C_20RH_21pctO2_Unencap_2,25,21.4,21,32,0,1.99E-06,,,,1.83E-05,2.04E-05,2.11E-05,807,0.006327703,0.439098228,105.6888948,0.003794866,6.32E+19,2.83E+18,0.015933423,6.20E+17,6.30E+19,6.09E+18,0.653083801,4.59E-06,0.004590882,-0.000306665,195,,,0.092522262,19.42743953,,18,1.024008041,1.049261018,1.06577285,0.0688853,0.068928173,0.068950688,2.488551347,4.059738566,5.302518457,0.662929637,0.54408026,0.490747003,1.581755303,2.023504185,2.314577084,1.270694215,0.097466791,1,1.016005361,1.0324257,1.049261018,1.060268906,1.068526283,1.992367564,3.01228042,4.059738566,4.888258493,5.59484226,0.068923533,0.068899591,0.068928173,0.068943183,0.068966196,645,18.58925914,0.086769662,0.124428304,-0.041644997,5.27609607,4.51E-05,636,201,110.6549118,0.138595144,4.603452253,0.126005963,4.45298262,0.012123388,-0.007778134,,,,,,,,,,,
36,191203_Single_Sample_PL_PC_T_Combinatorial_Stress_Study,PL_PC_T_MAPI_32Sun_25C_20RH_100pctO2_Unencap,25,18.7,100,32,1,0.000563778,,,,0.000504465,0.000535315,0.000621484,96,0.022871224,0.219829269,124.520823,0.002104441,1.87E+19,1.64E+18,0.015786276,2.19E+17,1.84E+19,3.63E+18,0.770954132,4.35E-05,-0.030948739,0.000289518,,,,0.264898375,7.924906722,,6,1.018721526,1.047108094,1.069808826,0.069463201,0.070008931,0.070602474,1.290620017,1.519342556,1.727852854,0.912191262,0.88711092,0.867257202,1.137692929,1.23596197,1.319667248,1.255451951,0.329573988,0,1.047108094,1.088812469,1.118069195,1.141185736,1.161099799,1.519342556,1.880529928,2.096448601,2.305616863,2.511232469,0.070008931,0.071249253,0.072718949,0.074322697,0.076027191,93,7.800184829,0.250776743,0.09386651,-0.032473736,3.921786227,8.39E-05,97,95,130.0207711,0.161518497,3.848973606,0.140931973,3.948191403,0.031364198,-0.019711944,,,,,,,,,,,
37,191203_Single_Sample_PL_PC_T_Combinatorial_Stress_Study,PL_PC_T_MAPI_32Sun_25C_60RH_21pctO2_Unencap,25,57,21,32,1,0.002218603,,,,0.0019321,0.0019321,0.002053731,33,0.032071043,0.326065537,123.7375286,0.002052428,2.45E+19,1.59E+18,0.015837739,2.88E+17,2.44E+19,2.59E+18,0.984077454,0.000110822,-0.073083863,-0.005918302,46,,,0.213260541,13.39210661,6.58986387,6,1.049732774,1.090890303,1.112814432,0.0709321,0.073107462,0.075435436,1.517165952,1.88816418,2.114312133,0.891058668,0.859389931,0.842049373,1.236662564,1.384751684,1.47064531,1.254804977,0.373340244,0,1.090890303,1.128814384,1.156318496,1.196453969,1.231035422,1.88816418,2.331754597,2.882371147,3.545896878,4.232754093,0.073107462,0.077841346,0.082922424,0.088575581,0.095021202,31,12.58319255,0.20238281,0.133424124,-0.040498907,3.87271597,8.39E-05,33,32,129.2143058,0.133673133,4.523412653,0.11924005,4.616896971,0.038636297,-0.044286722,,,,,,,,,,,
38,191203_Single_Sample_PL_PC_T_Combinatorial_Stress_Study,PL_PC_T_MAPI_32Sun_25C_20RH_21pctO2_Unencap,25,18.7,21,32,1,0.000528491,,,,0.000496929,0.000511882,0.000567046,125,0.05321277,0.319545582,101.3085176,0.001446877,2.66E+19,1.16E+18,0.017004351,2.71E+17,2.00E+19,1.54E+19,0.980293274,2.85E-05,-0.030671707,-0.000603024,67,,,0.339883745,11.67426265,9.167209098,6,1.046272494,1.116606458,1.167157451,0.069464698,0.069993859,0.070529888,1.416455816,1.771568219,2.065839433,0.918195736,0.933781124,0.94362939,1.192214348,1.335227229,1.443635106,1.245766746,0.421432736,0,1.116606458,1.205621369,1.259890098,1.299125243,1.328208246,1.771568219,2.273036102,2.526008491,2.645044787,2.808500688,0.069993859,0.071109859,0.07232548,0.073557532,0.074803914,120,11.54745889,0.320769606,0.128338033,-0.005696441,3.248058418,6.75E-05,132,128,106.158767,0.109287424,5.699919942,0.092511765,5.933775909,0.048694826,-0.024600733,,,,,,,,,,,
39,191203_Single_Sample_PL_PC_T_Combinatorial_Stress_Study,PL_PC_T_MAPI_32Sun_25C_60RH_100pctO2_Unencap,25,58.1,100,32,1,0.001798244,,,,0.001625682,0.001625682,0.001755387,51,0.027904374,0.40597115,120.4139644,0.001872833,7.75E+18,1.52E+18,0.016229695,1.69E+17,7.48E+18,2.50E+18,0.9829216,6.77E-05,-0.047040135,0.000733293,43,,,0.305005358,11.58559451,8.033837799,6,1.017770868,1.059355024,1.086450647,0.070625682,0.072399259,0.074260097,1.582509682,2.070939095,2.358374469,0.820390792,0.774377378,0.760954599,1.262639157,1.449206935,1.551176653,1.252437681,0.359907219,0,1.059355024,1.105181978,1.144647294,1.20243576,1.276949636,2.070939095,2.641923357,3.127713838,3.712329026,4.385696913,0.072399259,0.076174014,0.080227448,0.084532977,0.089187845,49,12.03511686,0.291585072,0.158210245,-0.05760257,3.698342118,8.32E-05,53,51,125.7932437,0.12360242,5.109910955,0.102027911,5.131466121,0.066797897,-0.03803569,,,,,,,,,,,
40,191203_Single_Sample_PL_PC_T_Combinatorial_Stress_Study,PL_PC_T_MAPI_8Sun_85C_60RH_100pctO2_Unencap,85,62.7,100,8,1,0.006886199,,,,0.005995973,0.005995973,0.005995973,26,0.054037383,0.064958171,118.5717508,0.000746759,2.24E+18,3.17E+17,0.03584867,5.82E+16,2.22E+18,4.39E+17,0.004943848,0.00034602,0.237031279,0.025600395,17,24,26,0.515681009,0.081661433,1.32097802,6,0.971141875,1.021076309,1.101871346,0.074995973,0.081708891,0.088960759,0.715854185,0.905770928,1.046366361,1.075031155,1.065882529,1.155424552,0.877292288,0.978153596,1.050800298,1.192829428,0.599131107,1,1.021076309,1.204822181,1.45144965,1.631227448,1.732048457,0.905770928,1.159534769,1.309959502,1.451234112,1.606716021,0.081708891,0.096448601,0.111716171,0.127111775,0.142734394,24,0.157794087,0.468715119,0.039328215,0.069614869,23.78996924,1.11E-05,,,127.4616151,,,,,-0.04208989,0.11178451,,,,,,,,,,,
41,191203_Single_Sample_PL_PC_T_Combinatorial_Stress_Study,PL_PC_T_MAPI_8Sun_25C_60RH_100pctO2_Unencap,25,62.4,100,8,1,0.001850192,,,,0.001712997,0.001712997,0.001767609,24,4.38E-05,0.113843981,130.600727,0.000936361,1.03E+18,2.70E+17,0.023100344,3.43E+16,8.24E+17,6.72E+17,0.882377625,7.82E-05,-0.00257338,0.002795865,,,,0.160153529,20.64214195,5.063394087,6,0.986849333,0.987097448,0.994228674,0.070712997,0.072359976,0.074343038,1.117729013,1.230311266,1.338999538,0.918640534,0.873766266,0.847118067,1.060122616,1.115128164,1.166886523,1.198678635,0.296956183,0,0.987097448,0.996529539,1.009481729,1.013533174,1.016550098,1.230311266,1.458584641,1.653526307,1.818563973,2.157437033,0.072359976,0.076435941,0.081400424,0.087604572,0.094926374,22,14.8868938,0.15000245,0.055034656,-0.044592389,5.196267665,7.22E-05,23,22,138.8500597,0.141931884,4.385705493,0.113651697,4.857616184,0.018242599,-0.002558534,,,,,,,,,,,
42,191203_Single_Sample_PL_PC_T_Combinatorial_Stress_Study,PL_PC_T_MAPI_32Sun_85C_60RH_100pctO2_Unencap,85,61.9,100,32,1,0.00852458,,,,0.006796188,0.006796188,0.006796188,13,0.090129942,0.241360236,95.85529394,0.000599864,6.98E+18,5.47E+17,0.019027425,8.44E+16,6.95E+18,7.79E+17,0.91960907,0.000851188,0.028791485,0.021470933,8,12,13,0.469918068,0.047133043,1.609408179,6,1.035073009,1.099873823,1.20917004,0.075796188,0.08364895,0.092717881,1.274163964,1.605910898,1.816742368,0.95805828,0.970099873,1.097884484,1.118278664,1.247008128,1.331735904,1.223005185,0.644938681,1,1.099873823,1.363601193,1.659910456,1.753930378,1.404858012,1.605910898,1.935511977,2.153916097,2.348697689,1.628378891,0.08364895,0.103162055,0.129591363,0.16995534,0.275215329,12,0.112591944,0.422389189,0.099384191,0.081486356,9.697374112,1.70E-05,15,14,100.8024594,0.969936511,0.64707788,0.796387125,0.638534874,0.026991656,0.0052254,,,,,,,,,,,
43,191203_Single_Sample_PL_PC_T_Combinatorial_Stress_Study,PL_PC_T_FAPbIBr3_32Sun_25C_60RH_21pctO2_Unencap,25,63.3,21,32,0,-2.27E-05,,,,6.99E-06,1.08E-05,1.74E-05,635,0.004092606,0.02713699,138.6083201,0.047474449,7.75E+20,1.91E+19,0.008497082,4.29E+18,7.73E+20,5.51E+19,0.646766663,2.82E-06,-0.001983313,0.000132203,,,,0.093730064,,,30,1.002824128,1.019553857,1.053680945,0.068668724,0.068618922,0.068547361,1.236273381,1.373381126,1.476554433,0.90428465,0.886594971,0.913143589,1.112101407,1.172452022,1.215847701,1.336010142,0.123247411,0,1.001129651,1.002259302,1.006170074,1.012861965,1.019553857,1.094509352,1.189018705,1.26369493,1.318538028,1.373381126,0.06886749,0.068734979,0.068658764,0.068638843,0.068618922,430,2.261462076,0.080904185,0.012041366,-0.002687974,18.80909481,2.16E-05,415,340,144.5359139,0.431472058,1.47251183,0.366840395,1.5227291,0.001560513,-0.001035016,,,,,,,,,,,
