Repository: hillhouse-group/perovskite-ML

# Modeling Notebooks

After the desired experimental data have been rendered down into a Pandas DataFrame and saved in CSV format, the modeling notebooks will read them in and use them to train machine learning models. Additional features may be constructed after reading in the data (although it is recommended to do so only during development and to try to maintain feature construction in the featurizer notebooks as much as possible).

File: Machine_Learning_Notebooks/Trial_Data/Old Datasets/Film Datasets/200928_Featurized_Data_For_Paper_2.csv (part 2 of 3)
,ClassID,ExptID,Temp (deg C),RH (%),Oxygen (%),Illum (Nsuns),MA fraction,Bleach Rate (polyfit) (1/min),Bleach Rate (1% inc) (1/min),Bleach Rate (2% inc) (1/min),Bleach Rate (5% inc) (1/min),Bleach Rate (fit to 1% inc) (1/min),Bleach Rate (fit to 2% inc) (1/min),Bleach Rate (fit to 5% inc) (1/min),tLD75 (min),dLDdt (1/min),dPLdt (1/min),LD_0 (nm),PLQY_0,xy1t0_0,xy0t1_0,xy0t1Norm_0,xy1t1_0,t0xy1_0,t1xy0_0,frac_bright_0,ddTr0,ddPL0,ddLD0,tPLmax,tPLmax10,tPL10,TrFail,PLFail,PLEnhance,pred_horiz,Ld1,Ld2,Ld3,Ld4,Ld5,Tr1,Tr2,Tr3,Tr4,Tr5,PL1,PL2,PL3,PL4,PL5,QFLS_0,Tr_end,Tr_finished,Ld_2min,Ld_4min,Ld_6min,Ld_8min,Ld_10min,PL_2min,PL_4min,PL_6min,PL_8min,PL_10min,Tr_2min,Tr_4min,Tr_6min,Tr_8min,Tr_10min
50,191203_Single_Sample_PL_PC_T_Combinatorial_Stress_Study,PL_PC_T_TripCat_8Sun_25C_60RH_100pctO2_Unencap_2,25,62.4,100,8,0.5,0.004899624,0.002026274,0.002608993,0.003782864,0.002026274,0.002864112,0.004080167,1065,0.001196342,0.042675326,85.87532097,0.000136233,2.53E+17,8.07E+16,0.048120689,1.02E+16,2.53E+17,7.46E+16,0.462646484,0.000217392,0.001351693,0.000443878,,,,3.238875669,349.3392279,212.6826584,30,0.981954269,0.977532281,0.993626872,1.024072259,1.05604733,1.01013137,1.028641121,1.06183286,1.09663985,1.13208504,1.102521277,1.356076878,1.589635129,1.823326221,2.114782899,1.157482163,3.714171947,0,0.992781708,0.985563415,0.981069872,0.979301076,0.977532281,1.041008511,1.082017021,1.153232397,1.254654638,1.356076878,1.004052548,1.008105096,1.01383332,1.021237221,1.028641121
51,191203_Single_Sample_PL_PC_T_Combinatorial_Stress_Study,PL_PC_T_TripCat_8Sun_25C_20RH_21pctO2_Unencap_2,24.2,20,21,8,0.5,0.001986008,0.001291875,0.001623019,0.002035231,0.001467131,0.001775285,0.002114514,1710,0.003641782,0.079649339,120.3458348,0.002558426,1.59E+19,5.15E+17,0.018723039,1.49E+17,1.59E+19,7.14E+17,0.791778564,8.04E-05,0.001358467,9.13E-05,,,,2.731257258,,19.77248765,30,1.007299656,1.031236488,1.052530972,1.0684289,1.079896485,1.004333418,1.014671312,1.026142125,1.038745858,1.051066361,1.327755413,1.68389776,2.117363006,2.596429689,3.129334375,1.233300062,3.447687427,0,1.002919862,1.005839725,1.012087023,1.021661755,1.031236488,1.131102165,1.26220433,1.398983882,1.541440821,1.68389776,1.001733367,1.003466735,1.006400997,1.010536154,1.014671312
52,191203_Single_Sample_PL_PC_T_Combinatorial_Stress_Study,PL_PC_T_TripCat_32Sun_25C_60RH_100pctO2_Unencap_2,25,60,100,32,0.5,0.005476335,0.007299021,0.007299021,0.006886873,0.007299021,0.007299021,0.00663707,80,-0.003257658,0.036068414,104.0163113,0.005523716,1.01E+20,3.96E+18,0.015565999,8.64E+17,1.01E+20,8.07E+18,0.603862762,-0.00014886,0.025640169,-0.000407685,,,,1.269983049,4.263344352,3.319670209,30,1.009632779,1.004388149,0.973140823,0.936804529,0.89846135,1.036495104,1.066370697,1.089880055,1.110215887,1.129431095,1.958233212,2.582674604,0,2.880826957,3.172403242,1.289035541,1.313607429,1,1.003853111,1.007706223,1.008583853,1.006486001,1.004388149,1.383293285,1.76658657,2.083121491,2.332898048,2.582674604,1.014598042,1.029196083,1.042470223,1.05442046,1.066370697
53,191203_Single_Sample_PL_PC_T_Combinatorial_Stress_Study,PL_PC_T_FAPbIBr3_8Sun_25C_dryN2_Unencap_2,25,0,0,8,0,-0.000572615,,,,1.62E-05,1.62E-05,1.62E-05,75,-0.008500994,-0.025820531,143.7198275,0.001810107,1.03E+19,4.33E+17,0.020599812,1.30E+17,1.03E+19,1.07E+18,0.080429077,7.26E-05,0.003679683,0.000308939,0,,,0.986234002,0.260144087,0.411403669,30,0.943352375,0.877933526,0.851416478,0.8334431,0.818755144,0.991709035,0.989026106,0.988139462,0.987469402,0.987128252,0.589782188,0.503272829,0.455870618,0.421442509,0.394824682,1.224355144,1.001270696,1,0.97734095,0.9546819,0.930268605,0.904101065,0.877933526,0.835912875,0.67182575,0.572480316,0.537876572,0.503272829,0.996683614,0.993367228,0.991172449,0.990099278,0.989026106
54,191203_Single_Sample_PL_PC_T_Combinatorial_Stress_Study,PL_PC_T_FAPbIBr3_1Sun_25C_dryN2_DarkSoak_Unencap,25,0,0,0,0,-0.000783367,1.67E-05,,,4.23E-05,3.09E-05,3.09E-05,,-1.26E-06,-0.0016539,151.5585549,0.002195086,1.77E+18,1.11E+17,0.045968522,3.61E+16,1.77E+18,1.35E+17,0.573417664,0.000136653,0.000124611,3.69E-05,,,,,,,30,0.996235938,0.999690012,0.999289091,0.998441963,1.000100896,0.984181704,0.986839818,0.983858396,0.980577479,0.992842166,0.983583636,0.976412585,0.969557587,0.96566552,0.961955792,1.17558279,1.017344674,1,0.998494375,0.99698875,0.996926753,0.998308382,0.999690012,0.993433454,0.986866908,0.982149425,0.979281005,0.976412585,0.993672681,0.987345363,0.984713327,0.985776572,0.986839818
55,191203_Single_Sample_PL_PC_T_Combinatorial_Stress_Study,PL_PC_T_FAPbIBr38Sun_85C_dryN2_Unencap_2,85,0,0,8,0,0.00034093,0.000481669,0.000828476,0.00159998,0.000854116,0.000854116,0.001947751,40,-0.005232437,0.087468829,144.3402107,0.00144276,2.98E+18,3.32E+17,0.018679637,4.39E+16,2.90E+18,7.25E+17,0.734409332,0.000117483,-0.003164773,-0.000124446,125,240,290,1.104504525,2.923461683,2.341179036,30,0.979584456,0.958472091,0.929007875,0.894477372,0.854119595,0.996672896,0.994690914,0.998223687,1.007747858,1.022542539,1.602926247,2.089260742,2.480502341,2.747932687,2.891071014,1.218491208,21.40799361,1,0.991833783,0.983667565,0.975361983,0.966917037,0.958472091,1.241170499,1.482340998,1.700193146,1.894726944,2.089260742,0.998669158,0.997338316,0.996276499,0.995483707,0.994690914
56,191203_Single_Sample_PL_PC_T_Combinatorial_Stress_Study,PL_PC_T_FAPbIBr31Sun_85C_dryN2_DarkSoak_Unencap,85,0,0,0,0,4.48E-05,,,,5.33E-06,5.33E-06,5.33E-06,,-0.000168606,-0.000529651,113.9941674,5.08E-05,4.27E+16,2.84E+16,inf,5.87E+15,5.09E+16,6.79E+15,0.485004425,-0.000118241,-0.000583004,-3.79E-05,95,,,,,,30,1.004922445,1.002987805,0.998427066,0.999032527,0.993942549,1.009312832,1.003885309,1.004694213,1.003430279,1.00224628,1.048178564,0.996619217,1.005871678,1.007912171,0.994389958,1.078216411,0.989974624,1,1.001968978,1.003937956,1.004535517,1.003761661,1.002987805,1.019271426,1.038542852,1.037866695,1.017242956,0.996619217,1.003725133,1.007450266,1.008227328,1.006056319,1.003885309
57,190916_PLVA_Perovskite_Degradation_Study,PL_PC_T_MAPI_air_40RH_65C_16Suns,65,41.3,21,16,1,0.023495288,0.022213175,0.022213175,0.022610974,0.022213175,0.022213175,0.022958278,65,0.012591592,0.144281035,113.6825613,0.000310624,2.94E+18,1.73E+17,0.025796536,4.34E+16,2.94E+18,4.05E+15,0.490921021,0.000666465,-0.029782064,0.003578557,45,66,72,6.50299718,0.430802832,2.552745091,6,1.002841255,1.015596759,1.031113856,1.048821658,1.068351206,1.022213175,1.04492036,1.06895853,1.094103764,1.119328735,1.235488183,1.356202075,1.481277962,1.598510287,1.712101844,1.196708878,8.539306409,0,1.015596759,1.048821658,1.090005552,1.140618671,1.202554577,1.356202075,1.598510287,1.816080514,1.999959141,2.146001213,1.04492036,1.094103764,1.146385509,1.20218729,1.260034653
58,190916_PLVA_Perovskite_Degradation_Study,PL_PC_T_MAPI_air_40RH_85C_32Suns_2,85,39.5,21,32,1,0.029437462,0.02922149,0.02922149,0.029210022,0.02922149,0.02922149,0.0292077,29,0.010210155,0.102847905,108.8203945,7.26E-05,1.38E+18,1.17E+17,0.034427323,2.40E+16,1.38E+18,8.04E+15,0.326667786,0.000435388,-0.034642974,7.36E-05,24,40,41,3.191019296,1.614396938,1.647914803,6,1.011753078,1.019626773,1.029635263,1.042109682,1.055845822,1.02922149,1.058415399,1.087268749,1.118163679,1.148313688,1.195564287,1.298062846,1.373612681,1.425215326,1.452358221,1.177045791,8.966005661,1,1.019626773,1.042109682,1.070307409,1.09756138,1.121007439,1.298062846,1.425215326,1.48649332,1.533859569,1.586506363,1.058415399,1.118163679,1.179377983,1.24281174,1.308013069
59,190916_PLVA_Perovskite_Degradation_Study,PL_PC_T_MAPI_air_60RH_85C_32Suns,85,60.5,21,32,1,0.022606938,0.021363986,0.021363986,0.022018667,0.021363986,0.021363986,0.022297683,40,-0.016536578,-0.093627046,93.00780914,0.000124594,2.79E+18,1.67E+17,0.031124406,5.77E+16,2.78E+18,2.27E+17,0.923286438,0.000474473,0.183605166,0.002057334,0,,,3.308294446,0.338134954,0.505403931,6,0.981757467,0.957194532,0.943961977,0.936214855,0.934021416,1.021363986,1.04373564,1.066868393,1.090282489,1.113888798,0.322036398,0.383424845,0.426699156,0.479533393,0.490415527,1.191011685,8.730041376,0,0.957194532,0.936214855,0.934202975,0.94215689,0.955298806,0.383424845,0.479533393,0.520425988,0.551651022,0.561676016,1.04373564,1.090282489,1.138135831,1.187742426,1.238703345
60,190916_PLVA_Perovskite_Degradation_Study,PL_PC_T_MAPI_air_60RH_85C_32Suns_2,85,59.3,21,32,1,0.03285843,0.028658904,0.028658904,0.030468737,0.028658904,0.028658904,0.030975489,44,-0.017553376,0.133394247,103.1983334,0.000124359,2.04E+18,1.51E+17,0.02733217,3.40E+16,2.04E+18,1.57E+17,0.565643311,0.001461565,-0.032885015,-0.001561822,5,56,57,4.310209091,0.401108278,1.011857833,6,0.990534298,0.967776887,0.948363034,0.933318754,0.927630273,1.028658904,1.061950977,1.095979441,1.130631883,1.16590514,1.187610195,1.335641202,1.471435671,1.525058497,1.525773153,1.190963008,7.843460045,0,0.967776887,0.933318754,0.92826693,0.940333355,0.966166252,1.335641202,1.525058497,1.508399219,1.462739576,1.392825357,1.061950977,1.130631883,1.201201801,1.274572354,1.350005589
61,190916_PLVA_Perovskite_Degradation_Study,PL_PC_T_MAPI_air_20RH_85C_32Suns,85,24.8,21,32,1,0.022068739,0.021745526,0.021745526,0.020722437,0.021745526,0.021745526,0.021142248,49,-0.017441107,-0.131136615,99.52461429,0.00020042,5.61E+18,2.23E+17,0.027874118,8.46E+16,5.62E+18,9.50E+16,0.988880157,0.000377907,0.16182593,-0.001745501,0,61,61,4.233494093,0.123129506,0.313786036,6,0.991146589,0.96452795,0.948108847,0.934313338,0.93618519,1.021745526,1.039846552,1.064440483,1.088996217,1.113825152,0.374623138,0.305577651,0.327651804,0.367802591,0.401405894,1.203300567,10.08531397,1,0.96452795,0.934313338,0.936561702,0.94104234,0.947186865,0.305577651,0.367802591,0.438999702,0.46578518,0.466056037,1.039846552,1.088996217,1.138747298,1.190798207,1.248067578
62,190916_PLVA_Perovskite_Degradation_Study,PL_PC_T_MAPI_air_60RH_25C_8Suns,25,59.5,21,8,1,0.015877023,0.008861076,0.009481975,0.014091156,0.008861076,0.014854012,0.014854012,116,0.002416742,-0.008211781,97.76502172,0.000211144,4.77E+17,1.08E+17,0.041887181,1.53E+16,4.86E+17,5.41E+16,0.009616852,0.001087212,0.019453541,0.001371397,214,258,344,3.581430518,11.48013237,5.949580554,12,0.987941015,0.996622298,1.005479573,1.015398137,1.024657035,1.017722153,1.059416049,1.089844563,1.122709029,1.157209571,0.755708702,0.769702261,0.815006089,0.888233499,0.976567962,1.168809769,8.022177158,1,0.987941015,0.996622298,1.005479573,1.015398137,1.024657035,0.755708702,0.769702261,0.815006089,0.888233499,0.976567962,1.017722153,1.059416049,1.089844563,1.122709029,1.157209571
63,190916_PLVA_Perovskite_Degradation_Study,PL_PC_T_MAPI_air_80RH_85C_32Suns,85,80.6,21,32,1,0.036665555,0.034037822,0.034037822,0.034830303,0.034037822,0.034037822,0.035343849,43,0.000553774,0.521729262,94.2885938,6.20E-05,1.26E+18,1.09E+17,0.041622706,2.90E+16,1.26E+18,8.34E+16,0.839962006,0.001018431,-0.000602107,-0.001867709,29,40,47,7.161102303,0.159138934,3.288010327,6,1.010827981,1.005497723,1.002858359,1.006753681,1.016592347,1.034037822,1.070687699,1.108060384,1.146316493,1.186072491,1.476390808,2.073867332,2.592428296,3.050627565,3.402300179,1.172954842,9.073749878,0,1.005497723,1.006753681,1.029308254,1.06538117,1.113958795,2.073867332,3.050627565,3.634759272,4.031161199,4.163966372,1.070687699,1.146316493,1.22692738,1.312477872,1.403692979
64,190916_PLVA_Perovskite_Degradation_Study,PL_PC_T_MAPI_air_0RH_85C_32Suns,85,0,21,32,1,0.031413621,0.024565251,0.024565251,0.027486948,0.024565251,0.024565251,0.0278097,37,0.004180293,0.214543627,118.4145779,9.05E-05,1.22E+18,2.02E+17,0.045833067,4.34E+16,1.22E+18,2.16E+17,0.999996185,0.00255839,-0.194505437,-0.010263638,3,52,55,3.479915071,0.47235901,0.940083474,6,1.030859269,1.047284963,1.034863831,1.018899182,1.004075029,1.024565251,1.055619399,1.089345076,1.124678193,1.161199369,1.774439302,1.993474513,2.003542457,1.958166557,1.849205832,1.182753615,10.85766358,1,1.047284963,1.018899182,0.991775225,0.972354188,0.958529415,1.993474513,1.958166557,1.759523209,1.525296441,1.276758624,1.055619399,1.124678193,1.197957145,1.273700572,1.350665574
65,190916_PLVA_Perovskite_Degradation_Study,PL_PC_T_MAPI_air_0RH_25C_8Suns_2,25,0,21,8,1,6.97E-05,0.000157712,0.000160143,0.000169922,0.000199558,0.000187514,0.000176013,1020,0.008874828,0.026821187,84.63911609,0.000127155,7.74E+17,7.78E+16,0.057584889,2.01E+16,7.72E+17,8.12E+16,0.269931793,3.28E-05,0.002186827,0.000651749,,,,1.599710581,,7.764809579,30,0.984173269,1.045862056,1.109481966,1.159216349,1.199203686,0.996622517,0.997698129,0.999945124,1.000079948,1.001250793,0.953438029,1.126951342,1.314835832,1.489830777,1.659513121,1.155699421,2.261378249,0,0.993669308,0.987338615,0.996511027,1.021186541,1.045862056,0.981375212,0.962750423,0.988140692,1.057546017,1.126951342,0.998649007,0.997298013,0.996837639,0.997267884,0.997698129
66,190916_PLVA_Perovskite_Degradation_Study,PL_PC_T_MAPI_air_80RH_25C_8Suns_2,25,80.5,21,8,1,0.028307201,0.013731474,0.013731474,0.017187696,0.013731474,0.013731474,0.019261569,32,0.001365581,0.172919946,111.0848373,0.00059348,4.20E+18,1.66E+17,0.027002034,5.26E+16,4.17E+18,3.28E+17,0.47964859,0.002734968,0.069313184,0.000724371,58,188,,2.499413451,70.91470627,21.59736414,12,0.982576013,0.982814117,1.004346065,1.002770782,0.937250054,1.027462947,1.077046276,1.147592335,1.223007311,1.302657245,1.000263934,1.539686966,1.491693266,2.483484798,3.520613993,1.195526714,6.863409946,1,0.982576013,0.982814117,1.004346065,1.002770782,0.937250054,1.000263934,1.539686966,1.491693266,2.483484798,3.520613993,1.027462947,1.077046276,1.147592335,1.223007311,1.302657245
67,190916_PLVA_Perovskite_Degradation_Study,PL_PC_T_MAPI_air_40RH_25C_8Suns,25,45.8,21,8,1,0.001317656,0.001155579,0.001304405,0.001362771,0.001198284,0.001378338,0.001402799,249,0.00123804,0.082677058,111.8779965,0.000479764,6.76E+17,1.51E+17,0.025385437,1.75E+16,5.94E+17,3.45E+17,0.646087646,8.80E-05,-0.00076781,0.001213453,318,,,2.656903729,14.39991246,5.372984436,18,0.966111073,0.976559375,0.993666043,1.004793108,1.017663109,1.001693682,1.006125028,1.010505722,1.015358816,1.019549581,1.264059371,1.511937227,1.757488462,1.993441331,2.208566397,1.19002775,6.987947954,0,0.977407382,0.969593841,0.976559375,0.98796382,0.997375064,1.17603958,1.346685323,1.511937227,1.67563805,1.836139418,1.001129121,1.003170797,1.006125028,1.009045491,1.01212342
68,190916_PLVA_Perovskite_Degradation_Study,PL_PC_T_MAPI_air_20RH_25C_8Suns,25,25.7,21,8,1,0.000909868,0.000825598,0.00095759,0.00113964,0.001004124,0.001086554,0.00120531,258,0.001182721,0.075881489,100.953709,0.000625316,2.75E+18,1.75E+17,0.024119264,3.55E+16,2.73E+18,3.12E+17,0.49835968,0.000116441,0.000846247,0.000933598,327,366,453,3.037081176,17.44856248,8.053534134,18,0.98925535,0.985268718,0.991623547,1.016556718,1.005252849,0.99876936,1.001103353,1.006328778,1.009868307,1.013382152,1.191883985,1.442067039,1.676626748,1.895850957,2.101198291,1.196877573,7.109993079,1,0.9928369,0.987926473,0.985268718,0.989505271,0.999934604,1.127922657,1.275278336,1.442067039,1.598440178,1.749701484,0.999179573,0.999547358,1.001103353,1.00458697,1.007508621
69,190916_PLVA_Perovskite_Degradation_Study,PL_PC_T_MAPI_air_60RH_65C_8Suns,65,54.3,21,8,1,0.008438277,0.005446798,0.007577718,0.00829603,0.008163197,0.008163197,0.008861542,,0.001338404,0.153906277,104.6410705,0.000189205,1.05E+18,9.37E+16,0.045828853,2.37E+16,1.05E+18,7.08E+16,0.514690399,0.001445322,-0.028092706,0.00161886,139.5,177,,,,,9,0.991701833,0.992765468,0.999048941,1.006364479,1.015510577,1.005818385,1.02448959,1.032942439,1.049725052,1.065011618,1.411948579,1.633733017,1.80721214,1.956665297,2.040504244,1.165973541,7.691502423,0,0.992056378,0.99695445,1.006364479,1.018465381,1.030691499,1.485876725,1.749385765,1.956665297,2.073502464,2.188668885,1.01204212,1.030124822,1.049725052,1.070164487,1.090705483
70,190916_PLVA_Perovskite_Degradation_Study,PL_PC_T_MAPI_air_60RH_85C_8Suns_2,85,55.1,21,8,1,0.022645083,0.021387428,0.021387428,0.021444747,0.021387428,0.021387428,0.021467783,,0.014466938,0.116230855,88.32783028,7.70E-05,5.09E+17,6.15E+16,0.084594583,1.65E+16,5.11E+17,4.11E+16,0.405303955,0.000574621,-0.001123032,0.00256048,70.5,90,,,,,9,1.003953419,1.029454414,1.055571816,1.08269284,1.111347678,1.032081143,1.06440335,1.098806515,1.13647544,1.170317807,1.167239965,1.378190288,1.538851087,1.685925855,1.815725605,1.142730158,8.335029983,0,1.012453751,1.046866015,1.08269284,1.121097937,1.162339149,1.237556739,1.485297487,1.685925855,1.857282627,2.005981407,1.042855212,1.087338793,1.13647544,1.183503164,1.235901622
71,190916_PLVA_Perovskite_Degradation_Study,PL_PC_T_MAPI_air_60RH_45C_8Suns,45,53.9,21,8,1,0.002353823,0.002896031,0.002763059,0.002500172,0.002758909,0.002605686,0.002444042,424.5,0.006744588,0.087184697,82.74801341,0.000622006,4.16E+18,1.71E+17,0.028002031,5.59E+16,4.14E+18,2.63E+17,0.676464081,-0.000383133,-0.006897994,0.006574416,439.5,,,2.611958153,11.68872027,7.161958756,9,0.960120273,0.988045537,1.008558053,1.026365519,1.046012442,1.004961192,1.008930721,1.012471371,1.013898585,1.021289142,1.174140618,1.302013418,1.420514183,1.530698449,1.633545738,1.196740341,4.355597248,1,0.969428694,1.001720548,1.026365519,1.048832561,1.041092563,1.216764885,1.381013928,1.530698449,1.664537282,1.784213842,1.006284368,1.011291154,1.013898585,1.021805188,1.025198658
72,190916_PLVA_Perovskite_Degradation_Study,PL_PC_T_MAPI_air_60RH_45C_8Suns_2,45,60,21,8,1,0.002467891,0.002262086,0.002406208,0.0026016,0.002460423,0.002484875,0.0026314,290,0.002079667,0.003026536,94.30345262,0.000344899,1.52E+18,1.27E+17,0.031689679,2.59E+16,1.52E+18,1.54E+17,0.455615997,2.68E-05,-0.001212242,0.002391601,340,480,594,2.838425044,13.6358139,6.140713254,12,0.968488645,0.986845639,0.999604267,1.005238858,1.006620094,1.003795125,1.008732838,1.014756915,1.019198014,1.024341704,1.038087636,1.012262154,1.016414558,1.041101903,1.077243538,1.181495515,8.820640375,1,0.968488645,0.986845639,0.999604267,1.005238858,1.006620094,1.038087636,1.012262154,1.016414558,1.041101903,1.077243538,1.003795125,1.008732838,1.014756915,1.019198014,1.024341704
73,190916_PLVA_Perovskite_Degradation_Study,PL_PC_T_MAPI_dryN2_25C_8Suns,25,0,0,8,1,0.000589066,,,,-1.17E-05,-1.17E-05,-1.17E-05,,-0.015675749,-0.034802688,73.20380358,0.000341838,2.95E+18,1.24E+17,0.037579619,4.91E+16,2.93E+18,2.55E+17,0.25434494,-6.77E-05,0.004924986,0.006020391,0,,,,,,12,0.895958347,0.88096888,0.865960562,0.858241398,0.85947814,1.001884231,1.003189708,1.004076991,1.00479428,1.005287535,0.87713131,0.804977933,0.753630938,0.713723302,0.680775125,1.181265103,1.003408522,1,0.895958347,0.88096888,0.865960562,0.858241398,0.85947814,0.87713131,0.804977933,0.753630938,0.713723302,0.680775125,1.001884231,1.003189708,1.004076991,1.00479428,1.005287535
74,190916_PLVA_Perovskite_Degradation_Study,PL_PC_T_MAPI_wetN2_60RH_25C_8Suns,25,57.9,0,8,1,0.000840804,0.000679282,0.000618193,0.000641638,0.000652253,0.000585675,0.000615646,750,0.004139991,0.009970777,92.30270973,0.001486499,6.62E+18,3.35E+17,0.019967201,7.54E+16,6.60E+18,5.97E+17,0.50888443,-4.47E-05,0.000249078,0.003208499,550,,,3.26286111,4.7925238,4.254185992,12,0.96328527,0.9871307,1.006245008,1.019920044,1.039908501,1.001880997,1.003752409,1.005474573,1.006611254,1.007575873,1.020295452,1.039783751,1.057311292,1.081199846,1.102451493,1.219263301,4.90627241,0,0.96328527,0.9871307,1.006245008,1.019920044,1.039908501,1.020295452,1.039783751,1.057311292,1.081199846,1.102451493,1.001880997,1.003752409,1.005474573,1.006611254,1.007575873
75,200525_Replication_Study,PL_PC_T_MAPI_8Sun_25C_60RH_air_1_1,25,59.5,21,8,1,0.018081697,0.024629827,0.024629827,0.024629827,0.024629827,0.024629827,0.024629827,30,-0.008654916,1.950297767,81.83941921,0.000809218,3.72E+18,2.26E+17,0.02352726,5.82E+16,3.73E+18,1.21E+17,0.637428284,-0.000260148,0.011952411,0.000136283,150,470,540,1.597116351,60.36576778,19.9661375,60,0.924564465,0.80375953,0.698264528,0.68040417,0.642762637,1.246298268,1.448406748,1.597116351,1.728675818,1.86009955,14.24680339,44.65160911,60.36576778,75.45540617,83.54471627,1.203542468,7.436719907,1,0.984912893,0.969825786,0.954738679,0.939651572,0.924564465,3.649360677,6.298721354,8.948082031,11.59744271,14.24680339,1.049259654,1.098519307,1.147778961,1.197038614,1.246298268
76,200525_Replication_Study,PL_PC_T_MAPI_8Sun_25C_60RH_air_1_2,25,60.1,21,8,1,0.017661123,0.01382012,0.01382012,0.01382012,0.01382012,0.01382012,0.01382012,25,-0.009357628,0.710619207,112.3610397,0.000511796,1.31E+18,2.85E+17,0.048444216,1.03E+17,1.32E+18,2.57E+17,0.226043701,0.000250923,0.062295245,0.0002442,220,415,495,1.446841844,17.51937028,6.255540639,30,0.919488766,0.872364607,0.851142961,0.800232195,0.746250826,1.069100598,1.158822134,1.25387893,1.349138904,1.446841844,1.164116342,5.390392299,8.751312436,14.97188212,17.51937028,1.19169862,7.446676822,1,0.967795507,0.935591013,0.910063934,0.891214271,0.872364607,1.065646537,1.131293073,2.009371533,3.699881916,5.390392299,1.027640239,1.055280478,1.087044905,1.122933519,1.158822134
77,200525_Replication_Study,PL_PC_T_MAPI_8Sun_25C_60RH_air_1_3,25,60.1,21,8,1,0.014893274,0.016297267,0.016297267,0.016297267,0.016297267,0.016297267,0.016297267,35,-0.009288976,0.199212024,76.95845874,0.00248733,1.48E+20,6.93E+18,0.0148332,1.49E+18,1.45E+20,2.12E+19,0.48235321,-0.000117295,-0.012552448,0.0002735,255,440,500,1.510843041,6.992668692,4.043806502,30,0.946449521,0.900485044,0.845944101,0.818028305,0.783547312,1.081486337,1.157318237,1.229381304,1.298384374,1.36688513,2.541927826,3.135815056,4.535601143,4.983463935,5.77412515,1.232571497,6.547986605,1,0.978579808,0.957159617,0.937256626,0.918870835,0.900485044,1.61677113,2.233542261,2.660705272,2.898260164,3.135815056,1.032594535,1.065189069,1.096652717,1.126985477,1.157318237
78,200525_Replication_Study,PL_PC_T_MAPI_8Sun_25C_60RH_air_2_1,25,58.5,21,8,1,0.017954267,0.014149703,0.014149703,0.014149703,0.014149703,0.014149703,0.014149703,170,0.040392663,3.844954728,80.9665461,1.71E-05,1.00E+17,3.58E+16,-1.22E+12,6.68E+15,1.06E+17,1.39E+16,0.60219574,0.000280869,0.10747964,0.000527844,125,325,,4.114127707,711.3241713,479.4100207,30,1.135290078,1.400442684,1.601474212,1.776724511,1.972947979,1.070748517,1.164229139,1.257022067,1.355719896,1.458988441,6.36928017,29.34872327,55.68052787,72.46824434,93.7808655,1.103778491,7.748959129,1,1.054116031,1.108232062,1.188320599,1.294381642,1.400442684,3.147712068,5.295424136,10.96516879,20.15694603,29.34872327,1.028299407,1.056598813,1.089444641,1.12683689,1.164229139
79,200525_Replication_Study,PL_PC_T_MAPI_8Sun_25C_60RH_air_2_2,25,57.8,21,8,1,0.005253416,0.001936883,0.002787972,0.003932906,0.003405618,0.003405618,0.004303589,140,-0.001105029,0.021374964,73.26173345,0.000123024,4.15E+16,2.81E+16,-6.91E+11,4.79E+15,4.96E+16,7.73E+15,0.382442474,0.000306811,0.004007781,0.000567154,200,345,710,3.574478994,,6.221394787,30,0.957162092,0.943416958,0.954713035,0.973598808,0.988480116,1.009189674,1.034056175,1.063437651,1.104211405,1.165959227,0.943936135,1.029002204,1.108495067,1.452094644,1.925626388,1.154845519,7.589940763,1,0.982864837,0.965729674,0.954413065,0.948915012,0.943416958,0.977574454,0.955148908,0.960949349,0.994975777,1.029002204,1.00367587,1.007351739,1.014162974,1.024109575,1.034056175
80,200525_Replication_Study,PL_PC_T_MAPI_8Sun_25C_60RH_air_2_3,25,61,21,8,1,0.001871094,0.001714869,0.001749077,0.001968635,0.001708242,0.001804957,0.002034415,300,0.001713979,0.022461969,68.74934984,9.82E-05,5.18E+17,6.97E+16,0.068621538,1.62E+16,5.08E+17,1.12E+17,0.197193146,1.27E-05,0.000608057,0.000118418,250,340,1140,5.954064312,125.1668948,78.74817745,30,0.995422916,1.019158696,1.024632407,1.028244727,1.034918726,1.008587564,1.017082424,1.027250995,1.037445642,1.049031515,1.056777089,1.249943659,1.329986501,1.424944512,1.554611114,1.14903158,8.85394913,1,0.998169166,0.996338333,1.000170072,1.009664384,1.019158696,1.022710835,1.045421671,1.095410403,1.172677031,1.249943659,1.003435026,1.006870051,1.010286536,1.01368448,1.017082424
81,200520_Composition_Study,PL_PC_T_FACs_1Sun_25C_40RH_air,25,43.2,21,1,0,4.78E-05,2.62E-05,4.14E-05,6.38E-05,1.27E-05,3.54E-05,6.88E-05,1030,0.003130512,0.028325328,169.9516128,0.152324061,8.95E+19,1.04E+19,0.009822988,1.13E+18,8.62E+19,2.44E+19,0.410549164,-2.55E-05,-0.000229478,-2.08E-05,2360,,,1.076622613,4.659816591,4.064572132,60,1.026466938,1.078404029,1.104508254,1.117504918,1.128345872,1.008797663,1.006930409,1.005406737,1.004087122,1.002993687,1.313138394,1.619061187,1.903814941,2.120928135,2.308683884,1.285189386,1.200824881,1,1.005293388,1.010586775,1.015880163,1.02117355,1.026466938,1.062627679,1.125255358,1.187883036,1.250510715,1.313138394,1.001759533,1.003519065,1.005278598,1.00703813,1.008797663
82,200520_Composition_Study,PL_PC_T_FACs_32Sun_85C_20RH_air,85,26.8,21,32,0,-0.005843759,,,,0.000361069,0.000361069,0.000361069,20,-0.002598458,0.121512085,120.4184765,0.003673033,2.94E+19,2.84E+18,0.015672144,3.72E+17,2.85E+19,7.18E+18,0.435024261,0.000850954,0.064057624,-0.000511024,,,,0.972685309,2.276224415,1.783811258,6,0.996820459,0.993219127,0.993273608,0.988781135,0.977270774,0.993209243,0.98563056,0.980225378,0.977273139,0.975874223,0.946074511,1.027361295,1.235307227,1.462944065,1.634271879,1.278487113,1.001437527,1,0.993219127,0.988781135,0.961564801,0.925276687,0.891848352,1.027361295,1.462944065,1.748642832,1.856174703,1.956662023,0.98563056,0.977273139,0.975116944,0.965253121,0.96506482
83,200520_Composition_Study,PL_PC_T_FACs_32Sun_85C_60RH_air,85,65,21,32,0,0.008749096,0.006554549,0.006554549,0.006888855,0.006554549,0.006554549,0.00709182,20,-0.015499903,-0.01750573,143.7987085,0.004794901,4.07E+19,3.67E+18,0.015538248,4.86E+17,3.14E+19,2.55E+19,0.753921509,0.00022598,-0.036714474,-0.000160593,40,,,1.175832667,,2.020174703,30,0.948102678,0.849577836,0.767482957,0.70281228,0.65675293,1.032772745,1.070918202,1.118562218,1.175832667,1.239701867,1.782557917,2.390869479,2.907271415,0,3.515418706,1.285377555,2.063348178,0,0.979241071,0.958482142,0.92839771,0.888987773,0.849577836,1.313023167,1.626046334,1.90422023,2.147544854,2.390869479,1.013109098,1.026218196,1.040401836,1.055660019,1.070918202
84,200520_Composition_Study,PL_PC_T_FACs_32Sun_85C_60RH_O2,85,60,100,32,0,0.011699241,0.012839619,0.01233373,0.011678424,0.012839619,0.01217973,0.011505139,8,-0.036091018,0.102725282,138.9440285,0.00390549,2.94E+19,3.04E+18,0.015757076,3.90E+17,2.85E+19,7.32E+18,0.556915283,-0.00044597,-0.001238817,-0.004156559,62,,,1.094310488,1.583417016,1.319631144,6,0.977956757,0.936327128,0.897724862,0.859660858,0.823829261,1.012839619,1.024359459,1.035903609,1.046964209,1.057752387,1.09240734,1.20616429,1.315507208,1.402076476,1.465696818,1.280073522,2.479141555,0,0.936327128,0.859660858,0.789519966,0.729132637,0.680064021,1.20616429,1.402076476,1.515261133,1.583417016,1.633941995,1.024359459,1.046964209,1.07094107,1.094310488,1.120463778
85,200520_Composition_Study,PL_PC_T_x500_8Sun_45C_60RH_air,45,58.9,21,8,0.5,2.34E-05,0.000773175,5.24E-05,0.000122078,0.000773175,-3.51E-05,3.19E-05,495,0.006502121,0.894861968,99.10274796,0.000202942,1.09E+18,1.53E+17,0.031968137,2.56E+16,9.56E+17,5.37E+17,0.496055603,-1.65E-05,0.008183367,3.92E-05,810,1995,,1.189108292,,62.42960754,90,1.033944335,1.156323395,1.288902968,1.360179721,1.381744219,1.011597631,1.011668229,1.007752314,1.00368094,0.999015672,2.097871755,13.45974582,38.62647395,49.85034653,61.06938719,1.167785432,16.80462476,1,1.004525911,1.009051823,1.013577734,1.018103645,1.022629557,1.146382901,1.292765801,1.439148702,1.585531603,1.731914504,1.001546351,1.003092702,1.004639052,1.006185403,1.007731754
86,200520_Composition_Study,PL_PC_T_x063_8Sun_45C_60RH_air,45,55.8,21,8,0.938,0.001916418,0.001896432,0.001878827,0.001963645,0.001875194,0.001890816,0.00198794,620,0.004907745,0.009953267,119.9328632,0.000204117,2.30E+19,2.01E+18,0.01549503,2.79E+17,2.16E+19,7.95E+18,0.446647644,4.38E-06,0.000320408,4.08E-05,535,1405,,3.451811784,116.5770012,61.45311652,30,1.015036062,1.052495536,1.075931097,1.092246102,1.105172523,1.009494426,1.018751936,1.028427757,1.03844379,1.04899266,1.031814028,1.077478609,1.13265442,1.198411476,1.274331589,1.167934699,9.632093394,1,1.006014425,1.012028849,1.022527956,1.037511746,1.052495536,1.012725611,1.025451223,1.040946944,1.059212777,1.077478609,1.003797771,1.007595541,1.011345928,1.015048932,1.018751936
87,200520_Composition_Study,PL_PC_T_x094_1Sun_25C_60RH_air,25,60,21,1,0.906,0.001265214,0.002469226,0.002469226,0.001369803,0.002469226,0.002469226,0.001265214,50,-0.005374486,0.014030502,87.71728378,0.000909316,7.38E+19,7.76E+18,0.01434245,1.10E+18,7.28E+19,1.28E+19,0.488822937,-1.85E-05,0.000847252,7.13E-05,1470,,,1.086135934,2.083397337,1.174931847,60,0.924999468,0.868981469,0.825193836,0.781178501,0.745436486,1.024692261,1.011374849,1.03406636,1.058573645,1.086135934,1.021383458,1.034722288,1.212673367,1.605880122,2.083397337,1.206557442,4.451976877,1,0.984999894,0.969999787,0.954999681,0.939999574,0.924999468,1.004276692,1.008553383,1.012830075,1.017106766,1.021383458,1.004938452,1.009876904,1.014815357,1.019753809,1.024692261
88,200520_Composition_Study,PL_PC_T_x125_8Sun_45C_60RH_air,45,61,21,8,0.875,0.001396382,0.001375599,0.001375599,0.001331629,0.001375599,0.001375599,0.001335146,615,0.003643909,0.04047976,106.9467051,7.98E-05,2.36E+19,1.71E+18,0.016125229,2.64E+17,2.32E+19,4.24E+18,0.491970062,3.49E-06,0.0016611,4.54E-05,660,1980,,1.895524107,191.454337,129.9376855,90,1.028890785,1.090417906,1.146082992,1.214697061,1.294028004,1.020633991,1.039343809,1.06052071,1.084785278,1.113169127,1.108512596,1.363542017,1.947323573,3.616576543,7.323527542,1.143662941,12.4174937,0,1.003852105,1.007704209,1.011556314,1.015408419,1.019260524,1.014468346,1.028936692,1.043405038,1.057873385,1.072341731,1.002751199,1.005502398,1.008253596,1.011004795,1.013755994
89,200520_Composition_Study,PL_PC_T_x156_1Sun_25C_60RH_air,25,65.1,21,1,0.844,0.007994817,0.00661916,0.00661916,0.00661916,0.00661916,0.00661916,0.00661916,90,-0.003652805,1.072836926,143.6948967,0.000583624,1.46E+19,1.65E+18,0.015941964,2.46E+17,1.43E+19,3.16E+18,0.500892639,1.76E-05,0.053521779,-0.000121231,,,,1.597477648,78.84603117,37.56741947,60,1.005593978,0.972195535,0.912243782,0.864034839,0.865980791,1.066191597,1.148200445,1.238608498,1.31353238,1.375202719,1.442699507,4.63769129,20.63430685,45.04604261,56.74813211,1.141336278,5.081196197,0,1.001118796,1.002237591,1.003356387,1.004475182,1.005593978,1.088539901,1.177079803,1.265619704,1.354159605,1.442699507,1.013238319,1.026476639,1.039714958,1.052953278,1.066191597
90,200520_Composition_Study,PL_PC_T_x25_8Sun_45C_60RH_O2,45,60,21,8,0.75,0.004558513,0.005470627,0.005470627,0.005027745,0.005470627,0.005470627,0.005025274,895,0.007420985,0.043249825,88.47448816,4.44E-05,1.75E+18,3.81E+17,0.020523853,4.93E+16,1.26E+18,1.27E+18,0.535415649,-6.91E-05,0.001438399,0.000229308,580,2282,,2.096253213,,490.9997188,30,1.017055557,1.066637893,1.104300044,1.14190239,1.177241096,1.027353136,1.05025274,1.071663724,1.09180754,1.111253199,1.144961222,1.356988941,1.575722599,1.86586494,2.305461461,1.128489768,10.51997731,0,1.006822223,1.013644445,1.026972024,1.046804959,1.066637893,1.057984489,1.115968977,1.187366766,1.272177853,1.356988941,1.010941255,1.021882509,1.031933057,1.041092898,1.05025274
91,200520_Composition_Study,PL_PC_T_x031_1Sun_25C_60RH_air,25,57.9,21,1,0.969,0.003609802,0.002920047,0.002920047,0.00298276,0.002920047,0.002920047,0.003218194,45,-0.00643489,0.03404114,114.7857343,0.000198357,7.82E+19,5.75E+18,0.016824519,1.19E+18,7.61E+19,1.64E+19,0.481563568,2.25E-05,-0.000317746,-3.40E-05,,,,1.152009056,2.621294144,1.496409001,90,0.93828166,0.820874773,0.717376162,0.627836,0.567359549,1.043800698,1.096545812,1.152009056,1.216630936,1.288503213,1.616861404,1.872365598,2.621294144,3.050869133,3.728964855,1.167194748,6.108401526,1,0.991770888,0.983541776,0.975312664,0.967083552,0.95885444,1.082248187,1.164496375,1.246744562,1.328992749,1.411240936,1.005840093,1.011680186,1.017520279,1.023360373,1.029200466
92,200520_Composition_Study,PL_PC_T_x219_1Sun_25C_60RH_air,25,60,21,1,0.781,0.002962074,0.001423245,0.001423245,0.001548313,0.001423245,0.001423245,0.002145786,330,0.000147388,0.020577478,109.7194582,0.001855153,1.53E+20,8.42E+18,0.01200157,1.32E+18,1.13E+20,8.00E+19,0.539424896,5.80E-05,,1.81E-05,810,,,2.986051176,,1.33299096,90,0.97705972,0.990525378,1.004150306,0.997508817,0.983429283,1.021348668,1.040833011,1.100794527,1.18243264,1.274653533,1.381648527,1.617324353,,,,1.224990616,5.493898258,1,0.996941296,0.993882592,0.990823888,0.987765184,0.98470648,1.05088647,1.101772941,1.152659411,1.203545881,1.254432351,1.002846489,1.005692978,1.008539467,1.011385956,1.014232445
93,200520_Composition_Study,PL_PC_T_x188_8Sun_45C_60RH_air,45,59.7,21,8,0.813,0.001397186,0.001035669,0.001112212,0.001364141,0.001035669,0.001121887,0.001397186,240,-0.000866279,0.013796776,142.3145131,0.000628123,1.03E+18,1.78E+17,0.022826208,2.11E+16,8.34E+17,5.94E+17,0.439308167,1.88E-05,0.000707331,-4.73E-06,530,1680,,1.268526996,10.98924619,5.308001221,60,0.996246876,0.990428396,0.974926762,0.967346086,0.965105923,1.010356685,1.022437733,1.037688449,1.056193429,1.077171771,0.971919166,1.050213523,1.262734476,1.544431168,1.790146309,1.196993353,14.25432344,1,0.999249375,0.99849875,0.997748126,0.996997501,0.996246876,0.994383833,0.988767666,0.9831515,0.977535333,0.971919166,1.002071337,1.004142674,1.006214011,1.008285348,1.010356685
94,200520_Composition_Study,PL_PC_T_x100_8Sun_85C_60RH_air,85,61.1,21,8,0.9,0.0151973,0.012812367,0.012812367,0.013873314,0.012812367,0.012812367,0.014004262,74,-0.003273721,-0.018769397,132.083074,6.80E-05,2.72E+17,5.95E+16,0.077554944,1.06E+16,2.76E+17,3.52E+16,0.47504425,0.000411866,0.006347344,0.001213184,104,,,3.415048845,7.458445681,2.236914147,12,0.983227305,0.973310471,0.969951123,0.973900877,0.983691909,1.025624734,1.056017048,1.088148612,1.120711058,1.157102991,0.897943534,0.852782817,0.837235992,0.842659801,0.85425513,1.139526788,9.454473701,1,0.983227305,0.973310471,0.969951123,0.973900877,0.983691909,0.897943534,0.852782817,0.837235992,0.842659801,0.85425513,1.025624734,1.056017048,1.088148612,1.120711058,1.157102991
95,200520_Composition_Study,PL_PC_T_x281_1Sun_25C_60RH_air,25,61.1,21,1,0.719,0.001365903,0.001725428,0.001725428,0.001326326,0.001725428,0.001725428,0.001305676,510,-0.000809754,0.002862661,88.34738088,5.55E-05,8.03E+16,5.64E+16,0.082077922,7.12E+15,9.04E+16,3.68E+16,0.584262848,-4.86E-06,-0.000226128,3.44E-05,,,,2.179526177,6.534006692,2.445839096,90,0.977483475,0.945840737,0.942613172,0.956703575,0.966474529,1.025881424,1.038224407,1.061169455,1.084798721,1.10864299,1.174392918,1.257800921,1.234858638,1.184466717,1.158043415,1.1342765,4.037993987,1,0.996997797,0.993995593,0.99099339,0.987991187,0.984988983,1.023252389,1.046504778,1.069757167,1.093009556,1.116261945,1.003450857,1.006901713,1.01035257,1.013803426,1.017254283
96,200520_Composition_Study,PL_PC_T_x438_8Sun_45C_60RH_air,45,57,21,8,0.563,0.000348967,0.00057648,0.000375591,0.000326971,0.000454155,0.000348967,0.0003071,270,-0.000759375,0.036969312,135.2678472,0.001892547,1.22E+19,1.02E+18,0.017612069,1.56E+17,1.21E+19,1.05E+18,0.525798798,-4.93E-06,2.34E-05,-1.41E-06,825,,,1.110569474,8.538676401,5.102731958,90,0.986702796,0.974606224,0.966742962,0.953026781,0.934135811,1.009327786,1.013624643,1.01737215,1.022150371,1.026634829,1.529568991,2.09223767,2.657552575,3.208706601,3.751247312,1.225506518,11.99170733,0,0.998227039,0.996454079,0.994681118,0.992908158,0.991135197,1.070609199,1.141218398,1.211827596,1.282436795,1.353045994,1.001243705,1.00248741,1.003731115,1.004974819,1.006218524
97,200520_Composition_Study,PL_PC_T_x406_8Sun_85C_60RH_air,85,60,21,8,0.594,0.006605679,0.006803677,0.006803677,0.006803677,0.006803677,0.006803677,0.006803677,50,-0.005243583,0.364039366,156.0652921,0.000224496,3.60E+16,2.97E+16,0.37175456,4.66E+15,4.62E+16,7.48E+15,0.381046295,3.99E-05,-0.006818612,-0.000253359,70,260,750,1.385995449,17.91412739,9.245506421,60,1.012697179,0.996028521,0.899228091,0.794555414,0.698773465,1.068036767,1.12575528,1.186472807,1.271065936,1.385995449,6.077033821,10.21540921,13.38920776,15.54588132,17.91412739,1.170394935,14.71277916,1,1.002539436,1.005078871,1.007618307,1.010157743,1.012697179,2.015406764,3.030813529,4.046220293,5.061627057,6.077033821,1.013607353,1.027214707,1.04082206,1.054429413,1.068036767
98,200520_Composition_Study,PL_PC_T_x400_8Sun_85C_60RH_air,85,60,21,8,0.6,0.015526822,0.012693955,0.012693955,0.012693955,0.012693955,0.012693955,0.012693955,80,0.002700383,0.007882268,115.0279049,4.90E-05,1.95E+17,5.37E+16,0.094558815,9.14E+15,2.00E+17,2.91E+16,0.264434814,0.000166793,0.008030525,0.000420817,120,310,,2.784665223,58.55225569,13.80744836,30,0.991951189,0.995728654,1.017266743,1.054851787,1.091707456,1.063469774,1.136560435,1.224521534,1.307644681,1.391861376,0.512215898,0.535711558,0.735139819,1.085594743,1.724503047,1.131049021,10.49246601,1,0.996780476,0.993560951,0.992706682,0.994217668,0.995728654,0.804886359,0.609772718,0.51691503,0.526313294,0.535711558,1.02538791,1.050775819,1.078087906,1.107324171,1.136560435
99,200520_Composition_Study,PL_PC_T_x313_8Sun_45C_60RH_air,45,60,21,8,0.688,0.000222556,0.000418006,0.0001949,0.000301919,0.000381957,0.000159678,0.000283599,435,0.001181564,0.226240424,90.97351007,0.000275881,4.70E+17,1.16E+17,0.033982673,1.41E+16,4.18E+17,2.27E+17,0.606414795,-7.22E-06,0.004609603,6.29E-05,660,2445,,1.532058837,61.07380543,37.23449865,90,0.986307521,0.992703155,1.022724983,1.070408575,1.111205896,1.007858092,1.011458712,1.01310091,1.014070267,1.014926949,1.800960611,6.006894514,9.389102767,14.17396071,18.93632072,1.175723274,12.98593635,0,0.998174336,0.996348672,0.994523008,0.992697345,0.990871681,1.106794748,1.213589496,1.320384244,1.427178993,1.533973741,1.001047746,1.002095491,1.003143237,1.004190982,1.005238728
100,200520_Composition_Study,PL_PC_T_x300_8Sun_85C_60RH_air,85,60,21,8,0.7,0.010677709,0.006923159,0.007725635,0.009490574,0.006923159,0.008687335,0.009864657,70,-0.006638421,-0.072931464,118.0980645,4.49E-05,1.79E+17,5.15E+16,0.09728467,8.67E+15,1.84E+17,1.72E+16,0.397789001,0.000689375,0.027621901,0.000979796,150,500,,2.851918918,9.893161408,2.253677896,12,0.976442152,0.963111634,0.952749527,0.945462099,0.944224196,1.013846319,1.034749342,1.058796706,1.084301897,1.111048898,0.51746715,0.416077161,0.37231694,0.343260465,0.333472088,1.128807021,10.96686792,1,0.976442152,0.963111634,0.952749527,0.945462099,0.944224196,0.51746715,0.416077161,0.37231694,0.343260465,0.333472088,1.013846319,1.034749342,1.058796706,1.084301897,1.111048898
101,200520_Composition_Study,PL_PC_T_x350_8Sun_85C_60RH_air,85,58,21,8,0.65,0.016069473,0.015454105,0.015454105,0.016101695,0.015454105,0.015454105,0.016363814,84,0.007294452,0.040693661,115.8326194,4.42E-05,1.90E+17,5.17E+16,0.101469516,9.27E+15,1.33E+17,1.35E+17,0.392852783,0.000237638,-0.001359882,0.000998597,126,330,,2.220131995,81.58702241,25.89702202,12,0.995686785,1.015425727,1.038915591,1.051330119,1.063070169,1.03090821,1.065455257,1.094964042,1.128666814,1.161050055,1.091349039,1.219788734,1.266274052,1.319474107,1.441042415,1.128399269,15.17333626,1,0.995686785,1.015425727,1.038915591,1.051330119,1.063070169,1.091349039,1.219788734,1.266274052,1.319474107,1.441042415,1.03090821,1.065455257,1.094964042,1.128666814,1.161050055
102,200520_Composition_Study,PL_PC_T_x200_8Sun_85C_60RH_air,85,58,21,8,0.8,0.021929111,0.017265911,0.017265911,0.018397727,0.017265911,0.017265911,0.019408764,86,0.008345415,0.039086517,117.8787444,3.67E-05,2.06E+17,4.76E+16,0.154785873,1.10E+16,2.10E+17,2.48E+16,0.761550903,0.000894184,-0.000863987,-5.75E-06,114,526,,3.905184762,33.7114372,8.246410236,12,1.007837181,1.038424987,1.054958894,1.059893289,1.068364521,1.034531821,1.077635056,1.12462701,1.174243515,1.223658231,1.094071623,1.183454334,1.242482679,1.316659639,1.380359022,1.123596578,,0,1.007837181,1.038424987,1.054958894,1.059893289,1.068364521,1.094071623,1.183454334,1.242482679,1.316659639,1.380359022,1.034531821,1.077635056,1.12462701,1.174243515,1.223658231
