Repository: hillhouse-group/perovskite-ML

# Modeling Notebooks

After the desired experimental data have been rendered down into a Pandas DataFrame and saved in CSV format, the modeling notebooks will read them in and use them to train machine learning models. Additional features may be constructed after reading in the data (although it is recommended to do so only during development and to try to maintain feature construction in the featurizer notebooks as much as possible).

File: Machine_Learning_Notebooks/Trial_Data/Old Datasets/Film Datasets/210222_Featurized_Data_augmented.csv (part 2 of 6)
,ClassID,ExptID,Temp (deg C),RH (%),Oxygen (%),Illum (Nsuns),MA fraction,Bleach Rate (polyfit) (1/min),Bleach Rate (1% inc) (1/min),Bleach Rate (2% inc) (1/min),Bleach Rate (5% inc) (1/min),Bleach Rate (fit to 1% inc) (1/min),Bleach Rate (fit to 2% inc) (1/min),Bleach Rate (fit to 5% inc) (1/min),tLD75 (min),dLDdt (1/min),dPLdt (1/min),LD_0 (nm),PLQY_0,xy1t0_0,xy0t1_0,xy0t1Norm_0,xy1t1_0,t0xy1_0,t1xy0_0,frac_bright_0,ddTr0,ddPL0,ddLD0,tPLmax,tPLmax10,tPL10,TrFail,PLFail,PLEnhance,pred_horiz,Ld1,Ld2,Ld3,Tr1,Tr2,Tr3,PL1,PL2,PL3,mu1,mu2,mu3,tau1,tau2,tau3,QFLS_0,Tr_end,Tr_finished,Ld_2min,Ld_4min,Ld_6min,Ld_8min,Ld_10min,PL_2min,PL_4min,PL_6min,PL_8min,PL_10min,Tr_2min,Tr_4min,Tr_6min,Tr_8min,Tr_10min,tLD80 (min),PL_LD80,Tr_LD80,dtaudt,dmudt,tau0,mu0,tLD75 corrected (min),tLD80 corrected (min),LD_0 corrected (nm),mu_LD80,tau_LD80,mu_LD75,tau_LD75,ddmu0,ddtau0,,,,,,,,,,,
44,191203_Single_Sample_PL_PC_T_Combinatorial_Stress_Study,PL_PC_T_MAPI_8Sun_85C_20RH_21pctO2_Unencap,85,25.1,21,8,1,0.001499326,,,,0.00153097,0.00153097,0.001527545,85,-0.010337966,-0.049824974,155.6327063,0.000450765,2.87E+18,1.85E+17,0.037060836,6.67E+16,2.87E+18,1.35E+17,0.879310608,-2.62E-05,-0.040231228,0.004924089,1,,,0.256381159,0.464030137,0.826741862,6,0.979767857,0.976670655,0.95801253,0.07053097,0.072097215,0.073569735,1.040729808,1.00099716,0.861795847,0.941845298,0.949028956,0.970042578,1.019217333,1.005117453,0.946131673,1.179779459,0.341765289,0,0.976670655,0.959187832,0.964004986,0.975558755,0.985772079,1.00099716,0.84034211,0.733769905,0.679139434,0.643493293,0.072097215,0.074977248,0.078031171,0.081148927,0.084202891,82,0.574332146,0.239508761,-0.019668337,-0.001051478,19.25629493,2.29E-05,91,84,164.8392306,0.620800613,1.025456232,0.581744359,0.961033186,0.03266918,-0.016658606,,,,,,,,,,,
45,191203_Single_Sample_PL_PC_T_Combinatorial_Stress_Study,PL_PC_T_MAPI_32Sun_85C_60RH_21pctO2_Unencap,85,61.9,21,32,1,0.001291339,,,,0.001310668,0.001277348,0.001282411,39,-0.044571709,-0.19141707,108.7429108,0.000206091,3.57E+18,2.43E+17,0.025582577,4.84E+16,1.69E+18,3.07E+18,0.17263031,-2.35E-07,0.460781959,0.006257832,0,1,1,0.149918911,0.06588404,0.074303649,6,0.945835686,0.869234718,0.842051578,0.070310668,0.071554697,0.072860028,0.067316963,0.056197845,0.052179712,2.764342224,2.513362304,2.428244721,0.323623153,0.300620803,0.292001401,1.195385457,0.391024925,0,0.869234718,0.829033511,0.822201869,0.820090751,0.82045134,0.056197845,0.050483274,0.048509063,0.047280318,0.046547367,0.071554697,0.074182016,0.076948758,0.079862126,0.082900106,37,0.061159076,0.140090123,-0.145448946,0.242743118,6.198954049,3.40E-05,38,37,113.9997916,1.689190429,0.347399551,1.462030156,0.356067059,-1.007661072,0.326687249,,,,,,,,,,,
46,191203_Single_Sample_PL_PC_T_Combinatorial_Stress_Study,PL_PC_T_MAPI_32Sun_85C_20RH_21pctO2_Unencap,85,26.4,21,32,1,0.001722243,,,,0.001865698,0.001865698,0.001790074,23,-0.057935218,-0.209966295,145.3348089,0.000527146,9.24E+18,4.97E+17,0.019833852,1.15E+17,9.20E+18,7.87E+17,0.292045593,-5.00E-05,0.098797272,0.003689903,0,49,49,0.11098859,0.15581925,0.179373611,6,0.944626577,0.854075341,0.80805296,0.070865698,0.072580148,0.074257182,0.496648434,0.190891413,0.144672616,1.192889061,1.451675068,1.455719406,0.748032151,0.502484823,0.448540827,1.21966448,0.548713885,0,0.854075341,0.778610718,0.745559382,0.726636483,0.712401359,0.190891413,0.126156433,0.110246035,0.106116202,0.107063854,0.072580148,0.07591547,0.079272397,0.082673584,0.086146633,7,0.107170371,0.080967842,-0.145027594,0.111833515,9.186467581,4.05E-05,6,4,151.6291393,1.427752402,0.424607691,1.378064814,0.403361864,0.032948473,0.00321026,,,,,,,,,,,
47,191203_Single_Sample_PL_PC_T_Combinatorial_Stress_Study,PL_PC_T_MAPI_8Sun_85C_20RH_100pctO2_Unencap,85,21.6,100,8,1,0.007567757,,,,0.006302261,0.006302261,0.006302261,21,0.021039446,0.359033792,154.6144238,0.000426622,1.61E+18,2.17E+17,0.042961349,4.61E+16,1.61E+18,1.84E+17,0.996944427,0.000511673,-0.158391254,0.008903748,14,23,25,0.37902286,0.876348363,2.884775299,6,0.988515912,1.017511005,1.043280757,0.075302261,0.08255937,0.090649564,1.725705626,2.134628744,2.337441785,0.770134324,0.738192514,0.737810412,1.268822434,1.402518485,1.475222795,1.178356419,0.611813392,1,1.017511005,1.077814807,1.182779518,1.304288221,1.406415351,2.134628744,2.489300883,2.810034583,3.165327951,3.519533244,0.08255937,0.099165135,0.117198351,0.135973506,0.155511888,20,1.442933675,0.337245333,0.127634983,-0.051870322,18.81741876,2.31E-05,37,29,163.8057566,0.716844913,0.887225964,0.576692915,0.96569539,0.098961933,-0.067563191,,,,,,,,,,,
48,191203_Single_Sample_PL_PC_T_Combinatorial_Stress_Study,PL_PC_T_MAPI_8Sun_25C_20RH_100pctO2_Unencap,25,24,100,8,1,0.000476655,,,,0.000443544,0.000456278,0.000517454,135,0.001266062,0.18664094,127.1705364,0.001300299,2.50E+18,3.46E+17,0.021501032,4.65E+16,2.44E+18,6.53E+17,0.990398407,1.61E-05,-0.03764756,0.005847608,,,,0.32286172,5.545784548,4.835360541,6,0.976717401,0.986113841,0.993017472,0.069466301,0.069887088,0.070380664,1.25766564,1.44003616,1.608227416,0.849498396,0.8084191,0.774926665,1.122988443,1.202866815,1.272486474,1.20716708,0.423726074,0,0.986113841,0.998180276,1.006687396,1.012437389,1.018154298,1.44003616,1.757923812,2.017516913,2.243539445,2.442449109,0.069887088,0.070926092,0.072022484,0.073282474,0.07466116,128,5.538917332,0.302120966,0.081304662,-0.057827635,6.129661572,5.82E-05,143,139,135.3836293,0.166067012,3.771346294,0.143237699,3.906760466,0.054711154,-0.021555036,,,,,,,,,,,
49,191203_Single_Sample_PL_PC_T_Combinatorial_Stress_Study,PL_PC_T_MAPI_32Sun_85C_20RH_100pctO2_Unencap,85,24.4,100,32,1,0.009856078,,,,0.007351843,0.007351843,0.007351843,10,0.022385177,0.288551045,139.8578723,0.000885812,8.02E+18,7.86E+17,0.01806477,1.09E+17,7.99E+18,9.61E+17,0.990585327,0.001168233,-0.157386287,0.00484236,5,11,12,0.41104491,0.553560369,1.839720909,6,1.008860442,1.02135585,1.049890819,0.076351843,0.085276773,0.096042282,1.692378116,2.069983658,2.165818974,0.807446284,0.750272983,0.764963789,1.260516533,1.390384295,1.44094498,1.233082288,0.695892545,1,1.02135585,1.091410697,1.188052599,1.093711114,0.678842753,2.069983658,2.206034796,2.171295392,1.655696923,0.553560369,0.085276773,0.108435173,0.141599539,0.222717919,0.41104491,9,1.198178251,0.320352544,0.114216865,-0.043372922,11.41715408,3.02E-05,10,10,145.986651,0.292495617,1.575502183,0.292495617,1.575502183,0.067690207,-0.065324386,,,,,,,,,,,
50,191203_Single_Sample_PL_PC_T_Combinatorial_Stress_Study,PL_PC_T_TripCat_8Sun_25C_60RH_21pctO2_Unencap,25,58.1,21,8,0.5,0.000517924,,,,0.00057523,0.00057523,0.000554726,,0.036934532,0.278783049,154.3001619,0.003863261,8.19E+18,8.04E+17,0.016875144,1.24E+17,7.83E+18,2.13E+18,0.934272766,-5.13E-06,-0.003839618,-0.000453828,75,,,,,,30,1.18168922,1.462657963,1.612638559,0.071876151,0.074547264,0.077039261,2.944934478,4.697888048,5.765074123,0.807723307,0.974699206,1.065146603,1.728796732,2.194901055,2.441544773,1.235317652,0.121562617,1,1.072675688,1.145351376,1.237882969,1.350270466,1.462657963,1.777973791,2.555947583,3.295525192,3.99670662,4.697888048,0.07015046,0.071300921,0.072410374,0.073478819,0.074547264,1010,,0.11887143,0.078813207,0.009784006,10.6014991,4.87E-05,1070,945,162.9062053,,,,,0.007185052,-0.005253848,,,,,,,,,,,
51,191203_Single_Sample_PL_PC_T_Combinatorial_Stress_Study,PL_PC_T_TripCat_32Sun_25C_60RH_21pctO2_Unencap,25,64.4,21,32,0.5,0.000514852,,,,0.000627331,0.000627331,0.000570331,995,0.011582674,0.093190867,106.2123979,0.015049665,2.56E+20,9.78E+18,0.013918831,2.16E+18,2.55E+20,2.00E+19,0.809936523,-7.96E-06,0.000668466,1.72E-05,830,,,0.119981568,,,30,1.052480747,1.127091542,1.178119625,0.072136656,0.074703312,0.077090153,1.467117574,1.967658451,2.431095288,0.909443457,0.896528315,0.877716826,1.218014944,1.416949496,1.581336725,1.306310551,0.127272313,0,1.020992299,1.041984597,1.067402906,1.097247224,1.127091542,1.186847029,1.373694059,1.567225749,1.7674421,1.967658451,0.070254662,0.071509325,0.072649987,0.073676649,0.074703312,855,,0.116470304,0.035983208,-0.005594256,10.55224067,2.28E-05,875,800,111.1924992,0.193893086,3.273135166,,,0.001552828,-0.000381608,,,,,,,,,,,
52,191203_Single_Sample_PL_PC_T_Combinatorial_Stress_Study,PL_PC_T_TripCat_32Sun_85C_60RH_21pctO2_Unencap,85,59.9,21,32,0.5,0.000367027,,,,0.000413479,0.000413479,0.000393808,265,0.000405576,0.019584586,134.3661985,0.001300901,2.39E+19,1.03E+18,0.017522829,2.39E+17,2.39E+19,2.28E+18,0.630748749,-4.83E-06,0.001042906,-1.12E-05,765,,,0.102293706,2.86399611,2.251436352,30,1.003267958,1.00556608,1.006959295,0.07093007,0.07286014,0.07479021,1.036370532,1.124886382,1.244180576,0.98870842,0.956922915,0.917214369,1.018041897,1.056681917,1.105485322,1.24301738,0.578282727,0,1.001307183,1.002614366,1.003727582,1.004646831,1.00556608,1.014548213,1.029096425,1.054073702,1.089480042,1.124886382,0.069772028,0.070544056,0.071316084,0.072088112,0.07286014,235,2.703018207,0.100363636,0.008111455,-0.006344478,13.41103719,2.38E-05,235,210,140.3319283,0.406227058,1.561143068,0.347745141,1.591859619,-0.000409878,0.000411962,,,,,,,,,,,
53,191203_Single_Sample_PL_PC_T_Combinatorial_Stress_Study,PL_PC_T_TripCat_32Sun_25C_20RH_21pctO2_Unencap,25,20,21,32,0,0.000131996,,,,0.000221338,0.000181266,9.62E-05,935,0.001232265,0.0265216,111.8736234,0.018218582,1.09E+20,1.12E+19,0.012369054,1.33E+18,1.07E+20,2.19E+19,0.616153717,-6.95E-06,-0.004276016,-3.76E-05,,,,0.100987706,,,30,1.008317619,1.018432362,1.022141533,0.070106691,0.070812664,0.071320562,1.310054985,1.40630916,1.483001507,0.886164432,0.871494253,0.854106206,1.147308992,1.19014494,1.22323583,1.311250495,4.34E-05,1,1.003327048,1.006654095,1.010340568,1.014386465,1.018432362,1.124021994,1.248043988,1.32930582,1.36780749,1.40630916,0.069442677,0.069885353,0.070247886,0.070530275,0.070812664,735,,0.094142313,0.012003778,-0.007416079,11.61709323,2.29E-05,730,605,117.0091115,,,,,0.001983308,-0.002089461,,,,,,,,,,,
54,191203_Single_Sample_PL_PC_T_Combinatorial_Stress_Study,PL_PC_T_TripCat_32Sun_85C_20RH_21pctO2_Unencap,85,24.5,21,32,0.5,0.001482828,,,,0.001845487,0.001845487,0.001845487,45,-0.002837594,0.122848872,131.4896902,0.001143985,1.41E+19,9.43E+17,0.017113694,1.52E+17,1.38E+19,2.87E+18,0.372676849,-3.23E-05,0.001931697,-0.000148518,,,,0.124191362,,,30,0.996260043,0.982391848,0.968746442,0.078227436,0.086195295,0.092952731,1.565951946,2.228488724,2.275392805,0.811101328,0.672042861,0.641056608,1.223686905,1.43605981,1.463941962,1.239694395,0.153211301,0,0.998504017,0.997008035,0.993486404,0.987939126,0.982391848,1.226380778,1.452761557,1.698459302,1.963474013,2.228488724,0.072690974,0.076381949,0.079821008,0.083008151,0.086195295,40,,0.119006447,0.043605981,-0.032795714,12.708124,2.40E-05,40,35,137.3713162,,,,,0.000996804,-0.00022628,,,,,,,,,,,
55,191203_Single_Sample_PL_PC_T_Combinatorial_Stress_Study,PL_PC_T_TripCat_32Sun_85C_20RH_100pctO2_Unencap,85,24.4,100,32,0.5,0.001949794,,,,0.002022876,0.002022876,0.001986895,37,0.0066337,-0.005523752,111.8314116,0.001209588,2.31E+19,9.68E+17,0.018058092,2.34E+17,2.30E+19,1.04E+18,0.357658386,-2.93E-05,-0.001211313,0.000100419,,,,0.143012783,4.607603107,2.716166656,6,1.005642639,1.014845463,1.020405565,0.071022876,0.07297379,0.07490576,0.95337343,0.904324233,0.937963334,1.028594585,1.067774405,1.060000669,0.98320284,0.964540177,0.982289491,1.241135951,0.251482175,0,1.014845463,1.025787037,1.040983429,1.05808982,1.074095074,0.904324233,0.980086289,1.104625265,1.286648044,1.536779146,0.07297379,0.076807528,0.080721962,0.084869836,0.089184137,35,4.411303774,0.139411172,0.000595741,0.012867924,13.0084157,1.71E-05,36,34,117.1680874,0.306992629,2.057018578,0.253220835,2.10778821,0.005292618,-0.000932751,,,,,,,,,,,
56,191203_Single_Sample_PL_PC_T_Combinatorial_Stress_Study,PL_PC_T_TripCat_8Sun_85C_20RH_100pctO2_Unencap,85,24.8,100,8,0.5,0.001318987,,,,0.001442981,0.001442981,0.001349937,7,-0.034956503,0.096519383,162.7341954,0.00074954,2.75E+18,2.26E+17,0.025489926,4.31E+16,2.74E+18,2.82E+17,0.910381317,-5.73E-05,-0.046832466,-0.008745942,71,,,0.079083827,1.272441476,1.282534212,6,0.989297622,0.96445789,0.920059593,0.070442981,0.071744885,0.073065823,1.206895742,1.320126551,1.383011972,0.902611069,0.824603503,0.734472219,1.084309532,1.128031857,1.15254142,1.19292553,0.533590889,0,0.96445789,0.859836501,0.724015625,0.584972253,0.470218385,1.320126551,1.3945388,1.312450825,1.24235286,1.302891762,0.071744885,0.074283513,0.077462716,0.080728815,0.084347968,6,1.312450825,0.077462716,0.0385627,-0.089201843,23.82703845,2.01E-05,6,5,172.0542138,0.546630058,1.149808737,0.461802131,1.135115217,0.009690683,-0.020293603,,,,,,,,,,,
57,191203_Single_Sample_PL_PC_T_Combinatorial_Stress_Study,PL_PC_T_TripCat_8Sun_25C_20RH_21pctO2_Unencap,25,24.8,21,8,0.5,0.000184595,,,,0.000183607,0.000201025,0.000184595,,0.007525494,0.140087438,140.528801,0.003427869,9.48E+18,7.29E+17,0.017524516,1.18E+17,9.38E+18,1.50E+18,0.881690979,3.91E-07,0.006084032,6.37E-05,105,,,,,,30,1.025403019,1.075735131,1.113594575,0.069918037,0.071010254,0.071786614,1.640192824,2.584587257,3.183895245,0.818683056,0.715667365,0.68979073,1.284320402,1.616960795,1.797781303,1.232226467,0.128039966,1,1.010161208,1.020322416,1.035469442,1.055602286,1.075735131,1.25607713,1.512154259,1.829071711,2.206829484,2.584587257,0.069367215,0.069734429,0.07013648,0.070573367,0.071010254,,1.312450825,,0.048243071,-0.015721026,9.982523607,4.32E-05,,,148.9070113,,,,,0.001566025,0.0009664,,,,,,,,,,,
58,191203_Single_Sample_PL_PC_T_Combinatorial_Stress_Study,PL_PC_T_TripCat_8Sun_85C_60RH_21pctO2_Unencap_2,85,60.3,21,8,0.5,0.001141185,,,,0.001134231,0.001141696,0.001141185,199,0.007767579,-0.138068514,103.4447988,0.000251128,2.19E+18,1.27E+17,0.053638798,4.72E+16,2.19E+18,1.37E+17,0.325984955,2.59E-05,0.286890132,0.001130016,,,,0.177864073,,,6,1.000576999,1.013845945,1.022665314,0.070134231,0.071283392,0.072365828,0.402101282,0.377982827,0.347399833,1.46377456,1.539617997,1.620207077,0.683953909,0.66762249,0.645500417,1.164656553,0.315592291,0,1.013845945,1.027793736,1.058322437,1.054889808,1.086770794,0.377982827,0.337008152,0.321824695,0.30815232,0.309931447,0.071283392,0.073590127,0.075996008,0.078563937,0.081252338,192,,0.172980119,-0.076139787,0.146516848,15.07183517,1.36E-05,199,194,112.4090623,,,,,-0.193965561,0.149857336,,,,,,,,,,,
59,191203_Single_Sample_PL_PC_T_Combinatorial_Stress_Study,PL_PC_T_TripCat_8Sun_85C_20RH_21pctO2_Unencap,85,22.1,21,8,0.5,0.001029052,,,,0.001277911,0.001132921,0.001029052,35,0.001127052,0.17335137,184.4794497,0.001212985,3.82E+18,3.15E+17,0.021554521,5.14E+16,3.82E+18,3.94E+17,0.746543884,-4.25E-05,-0.000798535,-0.000717838,,,,0.092929572,2.949230121,2.662394808,6,1.00089344,1.006348088,1.006640767,0.070277911,0.071265842,0.07213356,1.169963895,1.33833072,1.522523965,0.93623309,0.893303774,0.845718026,1.070019516,1.133697744,1.198183794,1.205370097,0.104119579,1,1.006348088,1.002761597,0.988083402,0.97052264,0.950636501,1.33833072,1.690476813,2.020611574,2.309679053,2.596855306,0.071265842,0.073217434,0.074850981,0.076558643,0.078096898,27,2.977787912,0.089241851,0.06360158,-0.04867027,29.149529,2.10E-05,27,23,194.2162625,0.383773847,1.625716818,0.34032608,1.62910177,0.010418797,-0.003170644,,,,,,,,,,,
60,191203_Single_Sample_PL_PC_T_Combinatorial_Stress_Study,PL_PC_T_TripCat_32Sun_25C_20RH_100pctO2_Unencap,25,21.6,100,32,0.5,0.000178664,,,,0.000178664,0.000125336,7.27E-05,61,-0.011108881,0.084749768,133.2642457,0.029645175,1.34E+20,1.47E+19,0.009951613,1.68E+18,1.29E+20,3.68E+19,0.648597717,-2.96E-05,-0.029261662,0.000131435,220,,,0.073437443,1.553865644,1.525142298,6,0.990747693,0.974752204,0.964884719,0.069252123,0.069438391,0.069594447,1.141506218,1.224489111,1.294307292,0.918026443,0.857573614,0.8170018,1.06922954,1.10794204,1.139535459,1.323836682,0.082675692,1,0.974752204,0.95738708,0.94357273,0.932417229,0.918645247,1.224489111,1.347348302,1.424645691,1.476669449,1.51346797,0.069438391,0.06972216,0.069962248,0.070166714,0.070365666,45,1.561145621,0.072594835,0.039631173,-0.052477747,14.84146881,2.53E-05,42,32,139.0273491,0.501717856,1.262127258,0.444130497,1.258105538,0.010760364,-0.01525852,,,,,,,,,,,
61,191203_Single_Sample_PL_PC_T_Combinatorial_Stress_Study,PL_PC_T_TripCat_8Sun_25C_20RH_100pctO2_Unencap,25,21.7,100,8,0.5,0.000135778,,,,0.000130315,0.000140832,0.00013661,300,0.008193306,0.0217364,145.7912015,0.009693851,2.08E+19,1.86E+18,0.015606095,2.48E+17,2.02E+19,5.11E+18,0.538333893,3.62E-06,-0.001026634,0.000566873,,,,0.080256012,,,12,1.006273927,1.02532455,1.04496975,0.069227137,0.06948082,0.069784207,1.049137406,1.09006174,1.13272019,0.988129566,1.00598032,1.024478416,1.024751461,1.045040754,1.065870946,1.259100889,0.095927531,0,1.006273927,1.02532455,1.04496975,1.062585153,1.075428496,1.049137406,1.09006174,1.13272019,1.175572608,1.217034336,0.069227137,0.06948082,0.069784207,0.070079241,0.070373937,224,3.020979722,0.078402505,0.01069778,0.00574495,16.8416647,2.75E-05,222,178,154.2504142,0.382299493,1.664284165,0.317917335,1.764459346,0.003715148,-0.000557771,,,,,,,,,,,
62,191203_Single_Sample_PL_PC_T_Combinatorial_Stress_Study,PL_PC_T_TripCat_32Sun_85C_60RH_100pctO2_Unencap,85,62.7,100,32,0.5,0.002536248,,,,0.002839578,0.002839578,0.002664454,11,-0.022034018,0.429658078,111.5488951,0.001125868,2.49E+19,9.11E+17,0.018248836,2.31E+17,2.48E+19,1.83E+18,0.97700119,-0.000102647,-0.015104144,-0.008633975,41,,,0.098846936,6.142189026,,6,1.005072331,0.988950319,0.957135667,0.071839578,0.074328907,0.076785698,1.416675123,1.803141957,2.161132237,0.869304068,0.757892019,0.655597825,1.162044936,1.29045129,1.397363826,1.239281716,0.393158084,0,0.988950319,0.913798241,0.818145521,0.743265542,0.684046783,1.803141957,2.776061831,3.105232065,0,5.751889579,0.074328907,0.07920818,0.084253418,0.089806414,0.095632744,8,,0.089806414,0.135058798,-0.114153276,12.62344195,1.75E-05,8,7,116.8781946,0.338795956,1.790385635,,,0.009641941,-0.016819291,,,,,,,,,,,
63,191203_Single_Sample_PL_PC_T_Combinatorial_Stress_Study,PL_PC_T_TripCat_8Sun_85C_60RH_100pctO2_Unencap,85,59.6,100,8,0.5,0.002844811,,,,0.003260755,0.003260755,0.003087497,25,0.012940859,0.637748056,100.4575785,9.69E-05,4.77E+17,8.67E+16,0.080464684,1.78E+16,4.64E+17,1.24E+17,0.942005157,-0.000167968,0.078139524,0.004619267,,,,0.115412549,13.28998182,7.708068574,6,0.984995873,1.006674774,1.033209414,0.072260755,0.075174994,0.077872585,1.413446882,1.983172812,2.709194438,0.835186536,0.753644876,0.693799283,1.161676857,1.344657323,1.538660705,1.140050359,0.190885874,0,1.006674774,1.040597524,1.061968208,1.068637063,1.057059619,1.983172812,3.540866504,4.951388375,6.454084235,7.816208693,0.075174994,0.080418138,0.084811709,0.088335204,0.091363501,22,11.90966127,0.108870906,0.183290409,-0.088806758,10.11658638,1.92E-05,23,21,109.4575256,0.21417005,2.948876423,0.182365968,3.055693412,0.041635902,0.010651805,,,,,,,,,,,
64,191203_Single_Sample_PL_PC_T_Combinatorial_Stress_Study,PL_PC_T_TripCat_32Sun_25C_60RH_100pctO2_Unencap,25,63.4,100,32,0.5,0.000460396,,,,0.000468071,0.00046448,0.000424145,,0.006156242,0.168182964,86.41502893,0.001752285,1.82E+19,1.35E+18,0.015819671,2.02E+17,1.77E+19,4.29E+18,0.64371109,-2.55E-06,-0.001006684,-5.14E-05,,,,,,,6,1.00801948,1.012319847,1.017867055,0.069461883,0.069936142,0.07039018,1.167876289,1.333739209,1.50088956,0.939182039,0.885407921,0.842977794,1.081902369,1.157422979,1.229039899,1.250717711,0.123726252,0,1.012319847,1.025857424,1.034218911,1.045499531,1.058291798,1.333739209,1.674408184,2.037364191,2.435707789,2.851083321,0.069936142,0.070837832,0.071656511,0.072425819,0.073172767,382,18.75851662,0.123726252,0.074593124,-0.047640126,3.576594978,4.49E-05,,367,90.90569111,0.13681096,4.671404314,,,0.003521921,-0.003190879,,,,,,,,,,,
65,191203_Single_Sample_PL_PC_T_Combinatorial_Stress_Study,PL_PC_T_TripCat_8Sun_25C_60RH_100pctO2_Unencap,25,60.2,100,8,0.5,0.000468478,,,,0.000354878,0.000354878,0.000367613,,0.011935228,0.132320738,98.71163104,0.005664823,4.42E+19,1.07E+18,0.020548564,4.07E+17,4.41E+19,2.26E+18,0.708011627,1.31E-05,0.002636212,-0.000271884,100,,,,,,30,1.055583595,1.150742234,1.206436518,0.07077439,0.072676133,0.075255421,1.634080431,2.399971442,3.092661424,0.868178246,0.848082851,0.817549176,1.283442348,1.56141312,1.780307675,1.245212832,0.462775548,0,1.022233438,1.044466876,1.074615323,1.112678779,1.150742234,1.253632172,1.507264345,1.787258633,2.093615037,2.399971442,0.069709756,0.070419512,0.071154738,0.071915436,0.072676133,,18.75851662,,0.046924273,-0.009929563,12.8529286,1.73E-05,,,106.853036,,,,,0.002234527,-0.000109432,,,,,,,,,,,
66,191203_Single_Sample_PL_PC_T_Combinatorial_Stress_Study,PL_PC_T_FAPIBr3_8Sun_25C_60RH_21pctO2_Unencap_4,25,59.4,21,8,0,-1.69E-05,,,,8.92E-07,1.57E-06,3.44E-06,570,-0.001026711,0.000511377,157.6885183,0.061660828,1.04E+20,1.11E+19,0.014602175,1.62E+18,1.04E+20,1.30E+19,0.506950378,2.21E-06,0.001280178,0.000256289,,,,0.069094359,,,30,0.971196046,0.965546257,0.969587899,0.068753089,0.068619581,0.068633252,0.931987401,0.927983708,0.961194847,0.977582689,0.968516962,0.959497806,0.964851126,0.962584664,0.979784098,1.306930964,0.072788839,1,0.988478418,0.976956836,0.970066088,0.967806172,0.965546257,0.97279496,0.945589921,0.931186663,0.929585185,0.927983708,0.068901236,0.068802471,0.068726388,0.068672984,0.068619581,380,,0.06884814,0.000241814,-0.002271936,42.72169345,1.26E-05,370,310,166.3579133,,,,,0.000267032,0.000657648,,,,,,,,,,,
67,191203_Single_Sample_PL_PC_T_Combinatorial_Stress_Study,PL_PC_T_FAPIBr3_8Sun_25C_60RH_21pctO2_Unencap_2,25,59.6,21,8,0,-3.53E-05,,,,4.15E-06,5.15E-06,7.48E-06,,0.015106324,0.589378086,110.6905927,0.001827086,7.92E+18,4.39E+17,0.020550765,1.01E+17,7.81E+18,1.16E+18,0.964012146,5.46E-06,0.028743715,-2.41E-05,,,,,,,30,1.051404969,1.178226531,1.245044134,0.068422551,0.068273417,0.068226774,3.775707367,7.988600495,10.44470495,0.567008651,0.488478742,0.476661152,1.949621768,2.841920512,3.252068874,1.215960022,0.077495649,1,1.020561987,1.041123975,1.076769281,1.127497906,1.178226531,2.110282947,3.220565893,4.618285992,6.303443243,7.988600495,0.06876902,0.068538041,0.068392724,0.06833307,0.068273417,895,,0.077495649,0.127859163,-0.023297172,7.273695386,3.77E-05,895,865,118.8039789,,,,,0.007089229,-0.00114646,,,,,,,,,,,
68,191203_Single_Sample_PL_PC_T_Combinatorial_Stress_Study,PL_PC_T_TripCat_8Sun_25C_60RH_100pctO2_Unencap_2,25,62.4,100,8,0.5,0.000338074,,,,0.000139813,0.000197624,0.000281531,1065,0.001630227,0.043529971,85.87532097,0.00019027,3.53E+17,1.13E+17,0.048120689,1.43E+16,3.54E+17,1.04E+17,0.462646484,1.50E-05,0.003052652,0.000443878,,,,0.223482421,445.4480084,250.9242726,30,0.979493269,0.975209773,0.995566582,0.069699065,0.070976237,0.073266467,1.103598772,1.359830156,1.599164153,0.91209659,0.812532375,0.777983629,1.051870027,1.170456871,1.274002153,1.157482163,0.256277864,0,0.991797308,0.983594616,0.97863657,0.976923172,0.975209773,1.041439509,1.082879018,1.154845049,1.257337603,1.359830156,0.069279626,0.069559252,0.069954499,0.070465368,0.070976237,905,394.1838583,0.19980784,0.019321039,-0.011587807,2.330750485,7.40E-05,,1040,94.18175517,0.023456157,27.14088438,,,-0.000233216,0.001334336,,,,,,,,,,,
69,191203_Single_Sample_PL_PC_T_Combinatorial_Stress_Study,PL_PC_T_TripCat_8Sun_25C_20RH_21pctO2_Unencap_2,24.2,20,21,8,0.5,0.000137035,,,,0.000101232,0.000122495,0.000145901,1710,0.004534742,0.080134444,120.3458348,0.003573221,2.22E+19,7.19E+17,0.018723039,2.09E+17,2.22E+19,9.97E+17,0.791778564,5.55E-06,0.000593233,9.13E-05,,,,0.188456751,,,30,1.009146829,1.038875291,1.065344901,0.069299006,0.070012321,0.070803807,1.328310123,1.686281919,2.122710715,0.882118228,0.828008575,0.774429862,1.154468063,1.303442867,1.465542348,1.233300062,0.237890432,0,1.003658731,1.007317463,1.015092521,1.026983906,1.038875291,1.131324049,1.262648099,1.399904482,1.543093201,1.686281919,0.069119602,0.069239205,0.069441669,0.069726995,0.070012321,1320,,0.164609568,0.03131519,-0.013203259,9.954010345,3.24E-05,1690,1335,128.4916607,,,,,0.001275442,-0.000109865,,,,,,,,,,,
70,191203_Single_Sample_PL_PC_T_Combinatorial_Stress_Study,PL_PC_T_TripCat_32Sun_25C_60RH_100pctO2_Unencap_2,25,60,100,32,0.5,0.000377867,,,,0.000503632,0.000503632,0.000457958,80,-0.003935289,0.037167258,104.0163113,0.007714687,1.41E+20,5.53E+18,0.015565999,1.21E+18,1.40E+20,1.13E+19,0.603862762,-1.03E-05,-0.006619786,-0.000407685,,,,0.08762883,4.377230791,,30,1.014034292,1.008815532,0.969879499,0.071518162,0.073579578,0.075201724,1.965144599,2.599299879,0,0.729402616,0.625349754,72911357075,1.409736575,1.627423329,1.29E-11,1.289035541,0.090638913,1,1.005613717,1.011227434,1.01299054,1.010903036,1.008815532,1.38605784,1.772115679,2.091975655,2.345637767,2.599299879,0.070007265,0.07101453,0.071930445,0.072755012,0.073579578,45,3.734443453,0.08211562,0.001021583,-0.023572715,7.539368709,3.06E-05,45,35,108.9376762,0.326021053,1.920071022,0.276052942,1.976525205,0.00333089,-0.003840996,,,,,,,,,,,
71,191203_Single_Sample_PL_PC_T_Combinatorial_Stress_Study,PL_PC_T_FAPbIBr3_1Sun_25C_dryN2_DarkSoak_Unencap,25,0,0,0,0,-5.41E-05,,,,2.92E-06,2.13E-06,2.13E-06,,-3.89E-05,-0.001726239,151.5585549,0.003065763,2.47E+18,1.55E+17,0.045968522,5.05E+16,2.47E+18,1.88E+17,0.573417664,9.43E-06,0.000220055,3.69E-05,,,,,,,30,0.995494819,0.999058122,0.998516047,0.067908538,0.068091947,0.067886229,0.982086554,0.975175838,0.968051738,1.001583322,1.012098599,1.015027346,0.989443328,0.986185667,0.982273334,1.17558279,0.070196782,1,0.998197928,0.996395856,0.99620748,0.997632801,0.999058122,0.992834621,0.985669243,0.980704411,0.977940124,0.975175838,0.068563415,0.06812683,0.06794522,0.068018583,0.068091947,,3.734443453,,-0.000950461,0.000890003,26.52000812,2.36E-05,,,179.52523,,,,,0.000178639,0.00014598,,,,,,,,,,,
72,191203_Single_Sample_PL_PC_T_Combinatorial_Stress_Study,PL_PC_T_FAPbIBr3_8Sun_25C_dryN2_Unencap_2,25,0,0,8,0,-3.95E-05,,,,1.11E-06,1.11E-06,1.11E-06,75,-0.010903361,-0.025841855,143.7198275,0.002528083,1.44E+19,6.04E+17,0.020599812,1.82E+17,1.43E+19,1.49E+18,0.080429077,5.01E-06,0.00648237,0.000308939,0,,,0.068050146,0.259799434,0.410988084,30,0.928503285,0.844729966,0.810200209,0.068427923,0.068242801,0.068181623,0.589311334,0.50274116,0.455350159,1.125788448,1.009608476,0.976275681,0.765790723,0.706777659,0.672376042,1.224355144,0.069087678,1,0.971401314,0.942802628,0.911748621,0.878239293,0.844729966,0.835724534,0.671449067,0.571997299,0.53736923,0.50274116,0.068771169,0.068542339,0.068390899,0.06831685,0.068242801,40,0.335750484,0.068080427,-0.016017602,-0.004697217,8.564683709,5.26E-05,35,20,152.1461987,0.957325954,0.646267299,0.933968528,0.591713664,-0.004839368,0.003503924,,,,,,,,,,,
73,191203_Single_Sample_PL_PC_T_Combinatorial_Stress_Study,PL_PC_T_FAPbIBr31Sun_85C_dryN2_DarkSoak_Unencap,85,0,0,0,0,3.09E-06,,,,3.68E-07,3.68E-07,3.68E-07,,-0.000130845,-0.000526045,113.9941674,7.09E-05,5.96E+16,3.97E+16,inf,8.19306E+15,7.10E+16,9.4782E+15,0.485004425,-8.16E-06,-0.002024954,-3.79E-05,95,,,,,,30,1.004333486,1.002543935,0.998986142,0.069642585,0.069268086,0.069323901,1.049120114,0.996992513,1.006326915,0.987670311,1.00595572,0.994853762,1.021277789,0.999143721,1.003135686,1.078216411,0.068308249,1,1.001733394,1.003466789,1.003975576,1.003259755,1.002543935,1.019648045,1.039296091,1.038694594,1.017843553,0.996992513,0.069257034,0.069514068,0.069567686,0.069417886,0.069268086,,0.335750484,,-0.000210682,-5.55E-05,29.72027832,1.25E-05,,,151.7266565,,,,,0.000612302,-0.000868237,,,,,,,,,,,
74,191203_Single_Sample_PL_PC_T_Combinatorial_Stress_Study,PL_PC_T_FAPbIBr38Sun_85C_dryN2_Unencap_2,85,0,0,8,0,2.35E-05,3.14E-05,6.18E-05,0.000147438,5.89E-05,5.89E-05,0.000134395,40,-0.006545975,0.087552745,144.3402107,0.002015028,4.16E+18,4.64E+17,0.018679637,6.14E+16,4.04E+18,1.01E+18,0.734409332,8.11E-06,-0.002332651,-0.000124446,245,250,250,0.076210812,2.953203295,2.346041982,30,0.974534875,0.948137077,0.911322769,0.06877043,0.068633673,0.068877434,1.602412467,2.08819236,2.480077798,0.779792316,0.6607723,0.567818481,1.217911749,1.360474578,1.462631487,1.218491208,1.477151559,1,0.98981395,0.9796279,0.969255316,0.958696196,0.948137077,1.240964987,1.481929974,1.699568446,1.893880403,2.08819236,0.068908172,0.068816344,0.068743078,0.068688376,0.068633673,35,2.978641219,0.073851845,0.026047292,-0.024528914,36.05398349,1.06E-05,35,30,153.3953,0.36514739,1.585141069,0.307278369,1.591209339,0.002023753,-0.001506978,,,,,,,,,,,
75,200525_Replication_Study,PL_PC_T_MAPI_8Sun_25C_60RH_air_1_1,25,59.5,21,8,1,0.001247637,,,,0.001699458,0.001699458,0.001699458,30,-0.009795453,2.097666831,81.83941921,0.001130192,5.20E+18,3.15E+17,0.02352726,8.13E+16,5.20E+18,1.70E+17,0.637428284,-1.80E-05,0.092409488,0.000136283,230,490,,0.110201028,64.05150502,20.75381154,60,0.923834406,0.787493904,0.660623305,0.08599458,0.099940066,0.110201028,14.59317902,46.6682556,64.05150502,0.216312319,0.085832488,0.050739767,3.945545087,7.22508062,8.601205267,1.203542468,0.513133674,1,0.984766881,0.969533762,0.954300643,0.939067525,0.923834406,3.718635804,6.437271608,9.155907413,11.87454322,14.59317902,0.072398916,0.075797832,0.079196748,0.082595664,0.08599458,30,64.05150502,0.110201028,0.22296693,-0.020816769,5.712168318,2.77E-05,30,20,90.23572613,0.085832488,7.22508062,0.050739767,8.601205267,0.003266039,0.001669952,,,,,,,,,,,
76,200525_Replication_Study,PL_PC_T_MAPI_8Sun_25C_60RH_air_1_2,25,60.1,21,8,1,0.001218617,,,,0.000953588,0.000953588,0.000953588,25,-0.011034762,0.735704077,112.3610397,0.000714799,1.83E+18,3.98E+17,0.048444216,1.44E+17,1.84E+18,3.59E+17,0.226043701,1.73E-05,0.082606732,0.0002442,270,425,525,0.099832087,18.30772995,6.422011099,30,0.904273493,0.848952061,0.825797261,0.073767941,0.079958727,0.086517646,1.171920318,5.474177237,8.970791703,0.74996838,0.301735066,0.220614806,1.090326701,2.38858417,3.091094056,1.19169862,0.513820701,1,0.961709397,0.923418794,0.893209206,0.871080634,0.848952061,1.068768127,1.137536255,2.032371702,3.753274469,5.474177237,0.070907176,0.072814353,0.075006098,0.077482413,0.079958727,25,18.30772995,0.099832087,0.164324101,-0.044912561,4.536238663,6.22E-05,25,20,120.4780679,0.141862761,4.107718857,0.10694864,4.511417383,-0.003964034,0.024158615,,,,,,,,,,,
77,200525_Replication_Study,PL_PC_T_MAPI_8Sun_25C_60RH_air_1_3,25,60.1,21,8,1,0.001027636,,,,0.001124511,0.001124511,0.001124511,35,-0.010099364,0.206761841,76.95845874,0.003473925,1.93E+19,7.72E+17,0.019075794,3.12E+17,1.91E+19,2.63E+18,0.628154755,-8.09E-06,-0.018800124,0.0002735,290,445,520,0.10424817,7.354737162,4.159476688,30,0.942878897,0.893344727,0.832766017,0.074622557,0.079854958,0.08482731,2.562046898,3.184087596,4.6381278,0.549452726,0.43889687,0.313413782,1.618011108,1.818342431,2.212727323,1.232571497,0.451811076,1,0.977151559,0.954303117,0.932972063,0.913158395,0.893344727,1.624818759,2.249637518,2.686455037,2.935271316,3.184087596,0.071249023,0.073498046,0.075669037,0.077761998,0.079854958,25,5.985759138,0.094315074,0.0656524,-0.033728704,10.04978021,1.41E-05,30,25,85.49378871,0.228903839,2.5501662,0.196230211,2.701042467,0.006799828,-0.008353596,,,,,,,,,,,
78,200525_Replication_Study,PL_PC_T_MAPI_8Sun_25C_60RH_air_2_1,25,58.5,21,8,1,0.001238844,,,,0.00097633,0.00097633,0.00097633,170,0.046533152,3.975260259,80.9665461,2.38E-05,1.40E+17,5.00E+16,-1.21716E+12,9.33108E+15,1.48E+17,1.95E+16,0.60219574,1.94E-05,0.35989349,0.000527844,135,360,,0.283874812,1016.32909,,30,1.157663515,1.461277601,1.692346606,0.073881648,0.080331811,0.086734523,6.413003668,29.82068181,57.09470001,0.522581543,0.380802214,0.365041062,2.564546782,5.607457491,7.845794159,1.103778491,0.53467818,1,1.063065406,1.126130812,1.218386332,1.339831966,1.461277601,3.165201467,5.330402934,11.0945393,20.45761055,29.82068181,0.070952659,0.072905318,0.07517168,0.077751745,0.080331811,165,1077.697811,0.277483695,0.429255888,-0.027333596,0.819574154,0.000189647,180,175,89.38514612,0.012414527,47.76726643,0.011807651,47.24162143,0.006712783,0.029567279,,,,,,,,,,,
79,200525_Replication_Study,PL_PC_T_MAPI_8Sun_25C_60RH_air_2_2,25,57.8,21,8,1,0.000362486,,,,0.000234988,0.000234988,0.000296948,140,-0.000990017,0.022083835,73.26173345,0.000171821,5.17E+17,1.35E+17,0.064362913,2.73E+16,4.98E+17,1.89E+17,0.00107193,2.12E-05,0.002856896,0.000567154,200,355,,0.246639051,,,30,0.952454327,0.938125267,0.952197211,0.069634088,0.071349876,0.073377198,0.944772823,1.032390458,1.115313429,0.932648553,0.863243387,0.853007028,0.972680698,1.019502761,1.062921523,1.154845519,0.523705913,1,0.980981731,0.961963462,0.949588515,0.943856891,0.938125267,0.977909129,0.955818258,0.96229635,0.997343404,1.032390458,0.069253635,0.06950727,0.069977245,0.070663561,0.071349876,135,,0.240249862,0.010798286,-0.010523792,2.2141685,5.90E-05,150,145,81.9277613,,,,,-4.11E-05,0.001482827,,,,,,,,,,,
80,200525_Replication_Study,PL_PC_T_MAPI_8Sun_25C_60RH_air_2_3,25,61,21,8,1,0.000129106,,,,0.000117869,0.000124542,0.000140375,300,0.001969616,0.022720928,68.74934984,0.000137216,7.23E+17,9.74E+16,0.068621538,2.27E+16,7.10E+17,1.56E+17,0.197193146,8.78E-07,0.002734,0.000118418,270,345,,0.410830438,239.515732,116.9351479,30,0.995394551,1.0218197,1.028316241,0.069592542,0.070178687,0.070880319,1.057652373,1.252004723,1.333488432,0.962464361,0.930952951,0.912494684,1.029451429,1.121555603,1.158838852,1.14903158,0.61092249,1,0.99815782,0.99631564,1.00067958,1.01124964,1.0218197,1.023060949,1.046121898,1.096522843,1.174263783,1.252004723,0.069237017,0.069474034,0.069709771,0.069944229,0.070178687,265,282.1610372,0.362251839,0.010648864,-0.005490152,1.977292023,5.93E-05,,1385,77.60942084,0.271919317,2.320407645,,,0.000120485,0.001253055,,,,,,,,,,,
81,200525_Replication_Study,PL_PC_T_MAPI_32Sun_25C_60RH_air_3_1,25,60,21,32,1,0.000427322,,,,0.00036269,0.000427322,0.000463613,68,0.004381144,0.010418451,86.98700824,0.000266042,4.87E+18,2.82E+17,0.023098381,6.04E+16,4.81E+18,7.54E+17,0.297546387,3.92E-05,0.009370825,0.0022241,224,309,,0.140762266,10.41543977,3.81070932,6,0.997427611,0.998253251,1.00686664,0.069302943,0.06972538,0.070210524,0.983959658,0.986660966,1.008760385,1.002565648,1.002251824,1.007640225,0.992315907,0.994270631,1.00609365,1.201986302,0.469563901,0,0.998253251,1.017186205,1.028497094,1.028563928,1.023718518,0.986660966,1.039691893,1.10191633,1.166498021,1.228213947,0.06972538,0.070682822,0.071628989,0.072642557,0.073695294,63,8.915339387,0.133573652,0.005812094,0.002952483,1.385441455,0.000117535,65,61,91.49030585,0.198819482,3.191479852,0.161492098,3.418576958,-0.001439736,0.004819409,,,,,,,,,,,
82,200525_Replication_Study,PL_PC_T_TripCat_32Sun_25C_60RH_air,25,60,21,32,0.5,0.00028807,1.80E-06,3.53E-06,8.43E-06,0.000137594,0.000137594,0.000185242,1590,0.00235126,0.275206906,86.85374217,0.000633621,6.65E+18,5.58E+17,0.01805985,8.21E+16,2.97E+18,5.95E+18,0.492797852,4.66E-06,0.001822029,8.64E-05,4065,4080,4080,0.263072869,212.6221009,141.8926042,90,0.978485806,0.978376663,1.048024793,0.07106391,0.074557251,0.079698291,1.386915289,2.593743547,6.827339989,0.809824898,0.588008806,0.411620326,1.182273446,1.627902312,2.668371549,1.224420539,1.143878451,1,0.997131441,0.994262882,0.991394322,0.988525763,0.985657204,1.051588705,1.10317741,1.154766116,1.206354821,1.257943526,0.069275188,0.069550376,0.069825564,0.070100752,0.07037594,1455,202.3479775,0.240569084,0.056548753,-0.012125092,2.143897675,7.57E-05,1665,1560,91.3540861,0.031597405,20.02163744,0.026544028,21.1032505,-7.03E-05,0.000585234,,,,,,,,,,,
83,200525_Replication_Study,PL_PC_T_MAPI_32Sun_25C_60RH_air_3_2,25,60,21,32,1,0.000823852,,,,0.000561498,0.000630578,0.000718206,22,-0.010319736,0.041676771,77.28422047,0.000126141,9.63E+17,1.85E+17,0.029537968,3.68E+16,8.78E+17,2.68E+17,0.476924896,6.97E-05,0.003078567,-0.000387989,182,258,416,0.107812555,2.229150428,1.464461009,12,0.985380527,0.962462043,0.940896322,0.070122997,0.071522311,0.073321601,1.069028485,1.162685509,1.246368363,0.937439605,0.855665472,0.787663796,1.035773162,1.082588014,1.123938785,1.18269422,0.562174034,1,0.985380527,0.962462043,0.940896322,0.919044745,0.89636299,1.069028485,1.162685509,1.246368363,1.328097771,1.413686284,0.070122997,0.071522311,0.073321601,0.075639216,0.078556802,20,2.079974666,0.102059155,0.020829656,-0.034938261,0.951765649,0.000136064,20,18,81.58970221,0.414028369,1.442318314,0.345981176,1.515260281,-0.002401717,0.001380211,,,,,,,,,,,
84,200520_Composition_Study,PL_PC_T_x25_8Sun_45C_60RH_O2,45,60,21,8,0.75,0.000314537,,,,0.000377473,0.000377473,0.000346744,895,0.008788066,0.044074675,88.47448816,6.20E-05,1.42E+17,7.20E+16,0.095349378,1.03E+16,1.56E+17,3.14E+16,0.387714386,-4.77E-06,0.001352359,0.000229308,2282,2287,2287,0.144641472,,,30,1.021113138,1.079566652,1.124024295,0.070887366,0.072467439,0.073944797,1.147987301,1.363592536,1.586680438,0.974336293,1.001907839,1.009082527,1.07013569,1.163244873,1.252058758,1.128489768,0.869746036,1,1.008445255,1.016890511,1.032803841,1.056185247,1.079566652,1.05919492,1.118389841,1.191108348,1.277350442,1.363592536,0.069754947,0.070509893,0.071203381,0.07183541,0.072467439,820,,0.122362108,0.018034475,0.00083901,2.633811384,6.52E-05,885,810,97.0596526,,,,,0.001064705,0.00045947,,,,,,,,,,,
85,200520_Composition_Study,PL_PC_T_x156_1Sun_25C_60RH_air,25,65.1,21,1,0.844,0.000551642,,,,0.000456722,0.000456722,0.000456722,90,-0.003192105,1.105669878,143.6948967,0.000815118,5.43E+17,8.52E+16,0.07590226,1.74E+16,5.49E+17,3.85E+16,0.470722198,1.22E-06,0.014004817,-0.000121231,780,,,0.110225958,83.66320395,39.16493958,60,1.008648202,0.980067721,0.925712775,0.07356722,0.079225831,0.085463986,1.451961276,4.704885937,21.11994724,0.837965511,0.4344217,0.180468605,1.214096741,2.211060678,4.748438899,1.141336278,0.431047182,0,1.00172964,1.003459281,1.005188921,1.006918562,1.008648202,1.090392255,1.18078451,1.271176766,1.361569021,1.451961276,0.069913444,0.070826888,0.071740332,0.072653776,0.07356722,90,83.66320395,0.110225958,0.157577711,-0.024387926,13.61819424,4.25E-05,100,90,172.433063,0.060828445,9.838747553,0.051264832,10.15814403,-0.001207547,0.003914336,,,,,,,,,,,
86,200520_Composition_Study,PL_PC_T_x063_8Sun_45C_60RH_air,45,55.8,21,8,0.938,0.000132233,,,,0.000129388,0.000130466,0.000137168,620,0.006035169,0.010174852,119.9328632,0.000285079,6.81E+17,1.39E+17,0.040107593,2.02E+16,6.79E+17,1.29E+17,0.465312958,3.02E-07,0.000278226,4.08E-05,630,1600,,0.238175013,152.6432311,,30,1.018777579,1.064649793,1.093412736,0.069655115,0.070293884,0.070961515,1.032758967,1.079429246,1.135765903,1.021290922,1.091326838,1.12272823,1.016270422,1.038624857,1.064862697,1.167934699,0.664614444,1,1.007511032,1.015022064,1.027952022,1.046300907,1.064649793,1.013103587,1.026207174,1.042093023,1.060761134,1.079429246,0.069262046,0.069524092,0.069782869,0.070038376,0.070293884,580,152.8131082,0.227026932,0.004778492,0.007319391,5.407768575,5.55E-05,635,605,128.3320983,0.045371084,14.02907299,0.038794751,14.34212401,0.0009749,0.00012168,,,,,,,,,,,
87,200520_Composition_Study,PL_PC_T_x500_8Sun_45C_60RH_air,45,58.9,21,8,0.5,1.62E-06,3.68E-06,7.16E-06,1.64E-05,5.33E-05,-2.42E-06,2.20E-06,495,0.007536164,0.895274705,99.10274796,0.000283438,5.36E+17,1.38E+17,0.03952876,1.77E+16,5.03E+17,2.15E+17,0.585056305,-1.14E-06,0.022832132,3.92E-05,1740,1755,1755,0.082048472,,,90,1.040723751,1.183815948,1.336310177,0.069800237,0.069805108,0.06953491,2.100219063,13.4748977,38.65535262,0.762476047,0.410679901,0.318510582,1.420511412,3.412439217,5.606485278,1.167785432,1.159519108,1,1.005429833,1.010859667,1.0162895,1.021719334,1.027149167,1.146695875,1.29339175,1.440087625,1.5867835,1.733479375,0.069106698,0.069213396,0.069320095,0.069426793,0.069533491,450,,0.07631677,0.098830365,-0.012054068,5.393066672,3.91E-05,465,435,107.5356912,,,,,-0.000253938,0.003492036,,,,,,,,,,,
88,200520_Composition_Study,PL_PC_T_FACs_1Sun_25C_40RH_air,25,43.2,21,1,0,3.30E-06,,,,8.74E-07,2.44E-06,4.74E-06,1030,0.003267679,0.028340825,169.9516128,0.212743102,1.26E+20,4.94E+18,0.015986461,1.06E+18,1.25E+20,9.56E+18,0.540615082,-1.76E-06,-4.18E-05,-2.08E-05,2360,,,0.07428696,4.694480744,4.076283989,60,1.028089156,1.082192738,1.109311646,0.069607039,0.069478198,0.069373065,1.314252643,1.62014324,1.904807422,0.920417021,0.918098918,0.889370746,1.148356983,1.275615404,1.383643812,1.285189386,0.082856917,1,1.005617831,1.011235662,1.016853494,1.022471325,1.028089156,1.062850529,1.125701057,1.188551586,1.251402114,1.314252643,0.069121408,0.069242816,0.069364223,0.069485631,0.069607039,810,4.658606219,0.07263892,0.011565344,-0.003049091,223.8602403,3.35E-06,970,780,196.4357298,0.293296196,2.170003773,0.256931087,2.178302536,0.000386324,-0.000105493,,,,,,,,,,,
