Repository: hillhouse-group/perovskite-ML

# Modeling Notebooks

After the desired experimental data have been rendered down into a Pandas DataFrame and saved in CSV format, the modeling notebooks will read them in and use them to train machine learning models. Additional features may be constructed after reading in the data (although it is recommended to do so only during development and to try to maintain feature construction in the featurizer notebooks as much as possible).

File: Machine_Learning_Notebooks/Trial_Data/Old Datasets/Film Datasets/210222_Featurized_Data_augmented.csv (part 3 of 6)
,ClassID,ExptID,Temp (deg C),RH (%),Oxygen (%),Illum (Nsuns),MA fraction,Bleach Rate (polyfit) (1/min),Bleach Rate (1% inc) (1/min),Bleach Rate (2% inc) (1/min),Bleach Rate (5% inc) (1/min),Bleach Rate (fit to 1% inc) (1/min),Bleach Rate (fit to 2% inc) (1/min),Bleach Rate (fit to 5% inc) (1/min),tLD75 (min),dLDdt (1/min),dPLdt (1/min),LD_0 (nm),PLQY_0,xy1t0_0,xy0t1_0,xy0t1Norm_0,xy1t1_0,t0xy1_0,t1xy0_0,frac_bright_0,ddTr0,ddPL0,ddLD0,tPLmax,tPLmax10,tPL10,TrFail,PLFail,PLEnhance,pred_horiz,Ld1,Ld2,Ld3,Tr1,Tr2,Tr3,PL1,PL2,PL3,mu1,mu2,mu3,tau1,tau2,tau3,QFLS_0,Tr_end,Tr_finished,Ld_2min,Ld_4min,Ld_6min,Ld_8min,Ld_10min,PL_2min,PL_4min,PL_6min,PL_8min,PL_10min,Tr_2min,Tr_4min,Tr_6min,Tr_8min,Tr_10min,tLD80 (min),PL_LD80,Tr_LD80,dtaudt,dmudt,tau0,mu0,tLD75 corrected (min),tLD80 corrected (min),LD_0 corrected (nm),mu_LD80,tau_LD80,mu_LD75,tau_LD75,ddmu0,ddtau0,,,,,,,,,,,
89,200520_Composition_Study,PL_PC_T_FACs_32Sun_85C_20RH_air,85,26.8,21,32,0,-0.000403219,,,,2.49E-05,2.49E-05,2.49E-05,20,-0.00359786,0.120699582,120.4184765,0.005129935,4.10E+19,3.97E+18,0.015672144,5.19E+17,3.99E+19,1.00E+19,0.435024261,5.87E-05,0.067514515,-0.000511024,,,,0.067115286,2.270248482,1.778776725,6,0.995615608,0.990654215,0.990466241,0.068531438,0.068008509,0.067635551,0.945455789,1.025940609,1.232957636,1.015530195,0.972379028,0.900494695,0.976091547,1.009272871,1.089427155,1.278487113,0.069099189,1,0.990654215,0.984585382,0.94954792,0.902061811,0.858170264,1.025940609,1.459746988,1.744459709,1.849980023,1.950096713,0.068008509,0.067431847,0.067283069,0.066602465,0.066589473,17,2.177654627,0.066806242,0.045113748,-0.045636907,23.82493252,1.08E-05,16,13,125.9860674,0.468000992,1.347970353,0.39474916,1.36977598,-0.02934068,0.028544889,,,,,,,,,,,
90,200520_Composition_Study,PL_PC_T_FACs_32Sun_85C_60RH_air,85,65,21,32,0,0.000603688,,,,0.000452264,0.000452264,0.000489336,20,-0.020959528,-0.016946653,143.7987085,0.006696789,5.69E+19,5.13E+18,0.015538248,6.79E+17,4.39E+19,3.57E+19,0.753921509,1.56E-05,-0.003381785,-0.000160593,40,,,0.081132454,,2.034100072,30,0.934381309,0.804697797,0.691583729,0.071261319,0.073893356,0.077180793,1.788205549,2.407321829,2.940872913,0.682090669,0.444883514,0.300663164,1.27998882,1.455523804,1.590777029,1.285377555,0.142371024,0,0.973752523,0.947505047,0.908444606,0.856571202,0.804697797,1.315282219,1.630564439,1.912028805,2.159675317,2.407321829,0.069904528,0.070809056,0.071787727,0.072840541,0.073893356,15,2.940872913,0.077180793,-0.033784236,-0.046704353,26.63873914,1.37E-05,15,15,150.04633,0.300663164,1.590777029,0.300663164,1.590777029,0.001614044,-0.002089077,,,,,,,,,,,
91,200520_Composition_Study,PL_PC_T_FACs_32Sun_85C_60RH_O2,85,60,100,32,0,0.000807248,,,,0.000885934,0.000840401,0.000793855,8,-0.046871774,0.104321587,138.9440285,0.005454594,4.10E+19,4.25E+18,0.015757076,5.44E+17,3.99E+19,1.02E+19,0.556915283,-3.08E-05,0.010740514,-0.004156559,,,,0.075507424,1.597940023,1.32539609,6,0.972260444,0.918677657,0.86825059,0.069885934,0.070680803,0.071477349,1.093760692,1.209002411,1.320074646,0.909247093,0.777498396,0.668577952,1.039640796,1.085492449,1.127556008,1.280073522,0.171060767,0,0.918677657,0.817646059,0.72168472,0.635138365,0.56104197,1.209002411,1.408450957,1.525691522,1.597940023,1.653133117,0.070680803,0.07224053,0.073894934,0.075507424,0.077312001,6,1.525691522,0.073894934,0.040775473,-0.108792548,24.4452143,1.39E-05,6,5,145.045461,0.499775773,1.183533604,0.433143637,1.202439075,-0.020497895,0.003105428,,,,,,,,,,,
92,200520_Composition_Study,PL_PC_T_x125_8Sun_45C_60RH_air,45,61,21,8,0.875,9.64E-05,,,,9.49E-05,9.49E-05,9.21E-05,615,0.004387808,0.040938439,106.9467051,0.000111485,1.40E+17,8.90E+16,0.064268865,1.06E+16,1.64E+17,2.11E+16,0.440295072,2.41E-07,0.000327309,4.54E-05,2220,2235,2235,0.130791163,209.5375324,,90,1.035628783,1.109801773,1.176679978,0.070423745,0.071714723,0.073175929,1.110721233,1.368731579,1.958747583,1.018630569,1.058086163,1.002393869,1.052910651,1.164045064,1.381269193,1.143662941,0.856807065,0,1.004750504,1.009501009,1.014251513,1.019002017,1.023752522,1.014762831,1.029525662,1.044288493,1.059051324,1.073814155,0.069189833,0.069379665,0.069569498,0.069759331,0.069949164,555,202.2934168,0.120880795,0.013602365,-0.002062448,3.47350219,6.98E-05,585,555,115.3323656,0.046195679,13.20840887,0.041346755,13.43640855,4.63E-05,0.000129386,,,,,,,,,,,
93,200520_Composition_Study,PL_PC_T_x094_1Sun_25C_60RH_air,25,60,21,1,0.906,8.73E-05,,,,0.000170377,0.000170377,8.73E-05,50,-0.006380786,0.014228404,87.71728378,0.001269995,4.03E+18,3.24E+17,0.021176928,5.35E+16,3.99E+18,5.89E+17,0.432548523,-1.27E-06,-5.89E-05,7.13E-05,1500,,,0.074943379,2.100835976,1.178268263,60,0.913015752,0.845689353,0.793696304,0.070703766,0.069784865,0.071350579,1.023819699,1.035857774,1.216667604,0.821829013,0.701857726,0.568896628,1.014320193,1.018996379,1.107325639,1.206557442,0.307186405,1,0.98260315,0.965206301,0.947809451,0.930412602,0.913015752,1.00476394,1.00952788,1.01429182,1.01905576,1.023819699,0.069340753,0.069681506,0.07002226,0.070363013,0.070703766,40,1.614996238,0.073041582,0.00652864,-0.013958247,6.057365692,2.96E-05,40,30,95.98942009,0.568896628,1.107325639,0.428553846,1.279929271,0.000290998,-4.82E-05,,,,,,,,,,,
94,200520_Composition_Study,PL_PC_T_x031_1Sun_25C_60RH_air,25,57.9,21,1,0.969,0.000249076,,,,0.000201483,0.000201483,0.000222055,45,-0.008316472,0.035122572,114.7857343,0.000277035,2.88E+17,1.37E+17,0.039749949,1.55E+16,2.95E+17,1.10E+17,0.623336792,1.55E-06,-0.000794401,-3.40E-05,,,,0.079488625,2.660264133,1.504554939,90,0.926230674,0.779974334,0.644086513,0.072022248,0.075661661,0.079488625,1.623715134,1.889949682,2.660264133,0.669414785,0.43754836,0.249868361,1.281572024,1.390383365,1.660263967,1.167194748,0.421479705,1,0.99016409,0.98032818,0.97049227,0.960656359,0.950820449,1.083162018,1.166324036,1.249486053,1.332648071,1.415810089,0.069402966,0.069805933,0.070208899,0.070611866,0.071014832,45,2.660264133,0.079488625,0.013312855,-0.014157803,2.81570596,0.000104375,45,30,122.9109063,0.43754836,1.390383365,0.249868361,1.660263967,0.000219375,-0.000383913,,,,,,,,,,,
95,200520_Composition_Study,PL_PC_T_x219_1Sun_25C_60RH_air,25,60,21,1,0.781,0.000204383,,,,9.82E-05,9.82E-05,0.000148059,330,0.000323436,0.020790457,109.7194582,0.002590996,2.84E+18,5.79E+17,0.017931876,6.91E+16,2.57E+18,1.04E+18,0.388584137,4.00E-06,-0.000322845,1.81E-05,2175,,,0.206037531,,,90,0.973152555,0.990465642,1.009940653,0.070473058,0.071817478,0.075954822,1.384496913,1.623713707,,0.802386121,0.765702963,,1.180262061,1.281204638,,1.224990616,0.37907898,1,0.996420341,0.992840681,0.989261022,0.985681363,0.982101704,1.051266255,1.10253251,1.153798765,1.20506502,1.256331275,0.069196408,0.069392815,0.069589223,0.069785631,0.069982039,315,,0.199128498,0.009373488,-0.007809901,8.671263443,3.11E-05,330,315,117.8314971,,,,,0.000357624,-0.000176266,,,,,,,,,,,
96,200520_Composition_Study,PL_PC_T_x188_8Sun_45C_60RH_air,45,59.7,21,8,0.813,9.64E-05,,,,7.15E-05,7.74E-05,9.64E-05,240,-0.00101518,0.014001278,142.3145131,0.000877267,1.43E+18,2.48E+17,0.022826208,2.94E+16,1.17E+18,8.30E+17,0.439308167,1.30E-06,0.000533545,-4.73E-06,1650,1660,1660,0.087528363,11.28117597,5.401302616,60,0.995834431,0.989170359,0.970531455,0.069714611,0.070548204,0.071600503,0.972890169,1.052489315,1.26733743,1.00358939,0.953015206,0.839230128,0.988139395,1.026697155,1.122375464,1.196993353,0.983548318,1,0.999166886,0.998333772,0.997500658,0.996667545,0.995834431,0.994578034,0.989156068,0.983734102,0.978312135,0.972890169,0.069142922,0.069285845,0.069428767,0.069571689,0.069714611,200,9.754976258,0.083877438,0.006092077,-0.006690094,9.187226588,4.52E-05,200,170,150.928733,0.220676819,2.804834743,0.181964415,2.990827906,-0.000270818,0.000252092,,,,,,,,,,,
97,200520_Composition_Study,PL_PC_T_x281_1Sun_25C_60RH_air,25,61.1,21,1,0.719,9.42E-05,,,,0.000119055,0.000119055,9.01E-05,510,-0.000888013,0.003022023,88.34738088,7.75E-05,1.12E+17,7.88E+16,0.082077922,9.94351E+15,1.26E+17,5.14E+16,0.584262848,-3.35E-07,-0.000204905,3.44E-05,,,,0.150387306,7.371974808,2.619202548,90,0.97486616,0.938164366,0.935386985,0.070785818,0.071637484,0.073220692,1.177329365,1.262451333,1.242181074,0.873250078,0.779896587,0.779895984,1.088306837,1.128550109,1.121878854,1.1342765,0.278621585,1,0.996648821,0.993297643,0.989946464,0.986595286,0.983244107,1.023643915,1.047287831,1.070931746,1.094575662,1.118219577,0.069238109,0.069476218,0.069714327,0.069952436,0.070190546,495,6.793491486,0.147122237,0.001589046,-0.002967795,1.483746652,0.00012237,510,495,96.60868748,0.200312949,2.942128555,0.178548396,3.081339373,7.42E-05,-0.000106808,,,,,,,,,,,
98,200520_Composition_Study,PL_PC_T_x438_8Sun_45C_60RH_air,45,57,21,8,0.563,2.41E-05,,,,3.13E-05,2.41E-05,2.12E-05,270,-0.000928216,0.037081367,135.2678472,0.002643222,3.50E+18,5.62E+17,0.017094349,6.47E+16,3.38E+18,1.03E+18,0.71352005,-3.40E-07,7.36E-05,-1.41E-06,2655,2670,2670,0.076629294,8.630639648,5.131240168,90,0.983981567,0.969154142,0.95953156,0.069643617,0.0699401,0.070198678,1.530945168,2.094988367,2.662009129,0.791343814,0.661857116,0.579278159,1.223513353,1.419127678,1.589393283,1.225506518,0.827427806,0,0.997864209,0.995728418,0.993592627,0.991456836,0.989321045,1.070792689,1.141585378,1.212378067,1.283170756,1.353963445,0.069085816,0.069171631,0.069257447,0.069343263,0.069429078,210,7.425371851,0.074162442,0.01228309,-0.007931898,15.45361455,2.44E-05,210,165,143.7934153,0.264652642,2.405984676,0.215061028,2.592800082,0.000175932,-6.20E-05,,,,,,,,,,,
99,200520_Composition_Study,PL_PC_T_x406_8Sun_85C_60RH_air,85,60,21,8,0.594,0.000455792,1.26E-05,,,0.000469454,0.000469454,0.000469454,50,-0.006479523,0.374428105,156.0652921,0.000313542,1.18E+18,1.44E+17,0.039362989,2.78E+16,1.14E+18,3.35E+17,0.426391602,2.75E-06,-0.00446778,-0.000253359,220,230,230,0.095633686,18.60624018,9.410990622,60,1.019133857,1.001136786,0.880684207,0.073694537,0.077677114,0.081866624,6.117141568,10.34072718,13.63421661,0.482992976,0.371820844,0.254627174,2.150411849,2.695585466,3.046040453,1.170394935,1.015181762,1,1.003826771,1.007653543,1.011480314,1.015307085,1.019133857,2.023428314,3.046856627,4.070284941,5.093713255,6.117141568,0.069938907,0.070877815,0.071816722,0.07275563,0.073694537,40,15.96286775,0.08770355,0.054625496,-0.018900669,16.54025058,2.67E-05,40,40,165.2783557,0.169149459,3.283460474,0.169149459,3.283460474,0.002029174,-0.003026191,,,,,,,,,,,
100,200520_Composition_Study,PL_PC_T_x400_8Sun_85C_60RH_air,85,60,21,8,0.6,0.001071351,,,,0.000875883,0.000875883,0.000875883,80,0.004045155,0.009471114,115.0279049,6.84E-05,2.73E+17,7.50E+16,0.094558815,1.28E+16,2.79E+17,4.07E+16,0.264434814,1.15E-05,0.010242387,0.000420817,150,,,0.1921419,70.71407999,15.72042861,30,0.993348789,1.001469274,1.031968025,0.073379414,0.07842267,0.084491986,0.515368147,0.542855622,0.751397699,1.293890583,1.27696222,1.172333987,0.762616121,0.785411417,0.908408369,1.131049021,0.723980155,1,0.997339516,0.994679032,0.994972886,0.99822108,1.001469274,0.806147259,0.612294518,0.520865642,0.531860632,0.542855622,0.070751766,0.072503532,0.074388066,0.076405368,0.07842267,75,59.63260407,0.180703367,0.006227464,0.000802824,8.743785504,2.84E-05,80,75,123.9211355,0.0936853,6.656928718,0.065425841,7.298773779,-0.006216379,0.005203584,,,,,,,,,,,
101,200520_Composition_Study,PL_PC_T_x313_8Sun_45C_60RH_air,45,60,21,8,0.688,1.54E-05,,,,2.64E-05,1.10E-05,1.96E-05,435,0.001384639,0.226567051,90.97351007,0.000385309,6.56E+17,1.62E+17,0.033982673,1.97E+16,5.84E+17,3.18E+17,0.606414795,-4.98E-07,0.007575298,6.29E-05,2100,2115,2115,0.10571206,64.37453412,37.97878853,90,0.984371671,0.992025407,1.027125177,0.069542208,0.069790651,0.069903963,1.802325466,6.013535029,9.400971661,0.7334263,0.421889269,0.366301894,1.321179219,2.33263674,2.880100117,1.175723274,0.896029608,0,0.997916223,0.995832445,0.993748668,0.991664891,0.989581114,1.106976729,1.213953457,1.320930186,1.427906915,1.534883644,0.069072294,0.069144589,0.069216883,0.069289178,0.069361472,405,62.17261278,0.099656463,0.043697664,-0.011314318,6.233176918,2.90E-05,405,390,99.51231426,0.084133284,7.227003251,0.076650123,7.331863299,-9.99E-05,0.001533952,,,,,,,,,,,
102,200520_Composition_Study,PL_PC_T_x300_8Sun_85C_60RH_air,85,60,21,8,0.7,0.000736762,,,,0.000477698,0.000599426,0.000680661,70,-0.007586875,-0.072578802,118.0980645,6.28E-05,2.50E+17,7.19E+16,0.09728467,1.21E+16,2.58E+17,2.40E+16,0.397789001,4.76E-05,0.047644758,0.000979796,170,,,0.196782405,12.04231841,2.549616306,12,0.972120433,0.956865443,0.945308488,0.069955396,0.071397705,0.073056973,0.518158556,0.417475181,0.37443857,1.242813002,1.315283304,1.340175096,0.760386426,0.69611731,0.666784617,1.128807021,0.756713887,1,0.972120433,0.956865443,0.945308488,0.937537226,0.93723526,0.518158556,0.417475181,0.37443857,0.346071977,0.33707939,0.069955396,0.071397705,0.073056973,0.074816831,0.076662374,66,9.622154881,0.184589105,-0.039992995,0.040749311,8.431881845,3.10E-05,70,68,126.9879378,0.174719358,3.318368075,0.142829987,3.507052039,-0.021292837,0.021918057,,,,,,,,,,,
103,200520_Composition_Study,PL_PC_T_x100_8Sun_85C_60RH_air,85,61.1,21,8,0.9,0.001048614,,,,0.000884053,0.000884053,0.000966294,74,-0.0033119,-0.017530105,132.083074,9.50E-05,3.80E+17,8.31E+16,0.077554944,1.49E+16,3.85E+17,4.91E+16,0.47504425,2.84E-05,0.007134815,0.001213184,106,,,0.23563837,9.720822895,2.560215618,12,0.980622279,0.96982006,0.967171992,0.070768107,0.072865176,0.075082254,0.900166426,0.857411373,0.844409051,1.002244568,0.99729423,0.994864255,0.959466466,0.943102768,0.940250549,1.139526788,0.652358685,1,0.980622279,0.96982006,0.967171992,0.97360614,0.987485841,0.900166426,0.857411373,0.844409051,0.85257764,0.867387211,0.070768107,0.072865176,0.075082254,0.077329063,0.079840106,72,8.574954333,0.22321553,-0.006231747,-0.000303732,10.03113518,3.21E-05,74,72,141.0230312,0.199250762,3.19714547,0.14323554,3.45204473,-0.000899363,0.003021229,,,,,,,,,,,
104,200520_Composition_Study,PL_PC_T_x350_8Sun_85C_60RH_air,85,58,21,8,0.65,0.001108794,1.55E-05,2.97E-05,,0.001066333,0.001066333,0.001129103,84,0.009578763,0.04277203,115.8326194,6.18E-05,2.66E+17,7.22E+16,0.101469516,1.29E+16,1.85E+17,1.88E+17,0.392852783,1.64E-05,0.004789119,0.000998597,252,254,254,0.153189108,92.45853269,28.37013014,12,0.99628683,1.021780881,1.051522349,0.071132667,0.073516413,0.075552519,1.094609426,1.227531807,1.277969469,0.952631749,0.951600037,0.987883698,1.041942438,1.097137587,1.11926055,1.128399269,1.046960202,1,0.99628683,1.021780881,1.051522349,1.06816987,1.083963704,1.094609426,1.227531807,1.277969469,1.336040279,1.463760248,0.071132667,0.073516413,0.075552519,0.07787801,0.080112454,80,85.30998324,0.147619175,0.018300132,0.001469381,8.376363581,3.01E-05,84,80,124.7244052,0.085610663,7.300986176,0.067259933,7.623244371,0.005792067,0.001656589,,,,,,,,,,,
105,200520_Composition_Study,PL_PC_T_x200_8Sun_85C_60RH_air,85,58,21,8,0.8,0.001513109,,,,0.001191348,0.001191348,0.001339205,86,0.011169099,0.041907701,117.8787444,5.13E-05,2.88E+17,6.65E+16,0.154785873,1.54E+16,2.93E+17,3.46E+16,0.761550903,6.17E-05,-0.000384255,-5.75E-06,132,,,0.269457749,46.81941968,10.32396515,12,1.011140624,1.050162096,1.072474618,0.071382696,0.074356819,0.077599264,1.097724617,1.192375197,1.257586475,0.979710976,1.016207119,1.031361267,1.043578552,1.085251626,1.115226878,1.123596578,,0,1.011140624,1.050162096,1.072474618,1.081023993,1.093870365,1.097724617,1.192375197,1.257586475,1.339146076,1.410766192,0.071382696,0.074356819,0.077599264,0.081022803,0.084432418,82,39.71515609,0.257685084,0.018681313,0.004113711,7.749313141,3.36E-05,88,86,126.7686669,0.083915518,7.142618529,0.071676022,7.459987963,0.007098146,-0.000238185,,,,,,,,,,,
106,200520_Composition_Study,PL_PC_T_x800_8Sun_45C_60RH_air,45,60,21,8,0.2,-4.22E-06,,,,3.11E-05,3.31E-05,3.58E-05,231,-0.002605004,0.023957626,167.6323148,0.001605139,4.21E+18,3.93E+17,0.020069922,6.10E+16,4.20E+18,4.70E+17,0.658561707,2.17E-05,0.00550361,-0.000325835,864,,,0.077367908,8.674054415,6.127497967,18,1.004129039,1.000695856,0.983862504,0.068349241,0.068494701,0.068652212,0.976409801,1.051884582,1.145763824,1.020641476,0.9785016,0.908286492,0.987883748,1.02339352,1.065726987,1.212611898,0.194990879,0,1.002752692,1.002984645,1.000695856,0.989473622,0.979594406,0.984273201,1.001568061,1.051884582,1.114470743,1.18873834,0.068566161,0.068397728,0.068494701,0.068599709,0.068696546,198,8.285192323,0.075875348,0.010654115,-0.014328187,12.21504342,4.66E-05,195,174,176.6805311,0.232491975,2.712893338,0.204171285,2.736692697,-0.003487853,0.00264589,,,,,,,,,,,
107,200520_Composition_Study,PL_PC_T_MAPI_1Sun_25C_40RH_air,25,39.1,21,1,1,0.000215644,,,,0.000285548,0.000240056,0.000219797,285,0.006977188,0.063863438,105.1301663,0.000417216,1.78E+18,1.66E+17,0.03395953,3.39E+16,1.77E+18,2.56E+17,0.669338226,-7.54E-06,-0.0087029,0.000668623,591,,,0.230096035,33.19810274,12.5026185,18,0.985931214,1.054500955,1.063240631,0.069856644,0.070440339,0.07104848,1.366727813,1.576803423,1.718377395,0.829679958,0.882503258,0.858479385,1.171608824,1.260020577,1.316840753,1.177780043,0.519352151,0,0.990620809,1.008787794,1.054500955,1.060327406,1.064161457,1.244485209,1.436753016,1.576803423,1.671186071,1.739627191,0.069571096,0.070051209,0.070440339,0.070845766,0.071245235,261,29.53965873,0.216675937,0.027661298,-0.009268251,3.459832035,7.21E-05,291,273,113.2439879,0.086201396,7.223179277,0.068452711,7.657957183,0.012396852,-0.004622059,,,,,,,,,,,
108,200520_Composition_Study,PL_PC_T_x375_8Sun_45C_60RH_air,45,58.1,21,8,0.625,9.57E-06,,,,-1.86E-06,-5.74E-07,2.47E-06,435,0.00324835,1.000036333,115.6164939,0.000150078,2.17E+17,1.01E+17,0.054437299,1.19E+16,1.98E+17,1.32E+17,0.475830078,-2.67E-07,0.012575627,6.56E-05,2040,2055,2055,0.071212717,219.6624676,139.4741521,90,0.985568945,1.012143188,1.110794851,0.069244447,0.069533518,0.06958842,1.549446801,7.75792556,40.652224,0.789868317,0.389621487,0.214896769,1.229757069,2.629305278,5.741664735,1.151347744,,0,0.998075859,0.996151719,0.994227578,0.992303438,0.990379297,1.073259573,1.146519147,1.21977872,1.293038294,1.366297867,0.069032593,0.069065186,0.069097779,0.069130372,0.069162965,390,210.2443761,0.06909475,0.10611362,-0.014391834,3.996105778,7.01E-05,390,330,124.0002002,0.052690079,12.11656015,0.043561435,12.45103318,-0.000422478,0.002599536,,,,,,,,,,,
109,200520_Composition_Study,PL_PC_T_x900_8Sun_45C_60RH_air,45,59.8,21,8,0.1,3.06E-05,,,,3.47E-05,4.00E-05,4.16E-05,110,-0.00546572,0.042109815,192.5150247,0.002908286,7.00E+18,6.53E+17,0.01827962,1.01E+17,6.93E+18,1.12E+18,0.909805298,2.94E-06,-0.003660646,4.25E-05,890,,,0.073341991,3.496116068,2.500190539,30,0.970754091,0.93892282,0.914261641,0.068921593,0.06911707,0.069336929,1.392926534,1.60282079,1.752195434,0.806132352,0.705643098,0.641332873,1.168993532,1.249322871,1.303339314,1.227977068,0.162791479,0,0.988301636,0.976603273,0.964387837,0.951655328,0.93892282,1.157170614,1.314341227,1.434905385,1.518863088,1.60282079,0.068968637,0.068937274,0.068960689,0.06903888,0.06911707,80,3.128289489,0.072109002,0.016503934,-0.019661642,16.16585518,4.61E-05,75,50,202.11505,0.409641622,1.543126824,0.323141513,1.694022361,0.001867568,-0.001773284,,,,,,,,,,,
110,200520_Composition_Study,PL_PC_T_x500_1Sun_25C_40RH_air_2,25,40,21,1,0.5,0.000573877,,,,0.000742065,0.000742065,0.000742065,445,0.012912936,0.055922296,168.9001697,0.003428304,4.50E+18,7.23E+17,0.016972208,8.26E+16,4.31E+18,1.44E+18,0.636528015,-1.13E-05,-0.004125392,1.96E-05,,,,0.230676975,26.26783537,15.39191928,30,1.062479111,1.155302153,1.20026296,0.072710326,0.075519266,0.078109361,1.497461648,1.788653698,1.991935123,0.916571832,0.987143145,1.005629578,1.231613086,1.352106907,1.432566429,1.232229747,0.234217751,1,1.024991644,1.049983289,1.08104372,1.118172936,1.155302153,1.198984659,1.397969318,1.555700058,1.672176878,1.788653698,0.07048413,0.071968261,0.073272114,0.07439569,0.075519266,360,23.15541748,0.222843038,0.023791439,0.00387001,9.983160916,6.16E-05,475,395,177.7963868,0.099263401,6.392471146,0.081634633,6.835375979,0.00307999,-0.002222385,,,,,,,,,,,
111,200520_Composition_Study,PL_PC_T_x500_1Sun_25C_40RH_air,25,39.1,21,1,1,0.001755093,,,,0.001493494,0.001493494,0.001493494,40,0.007467479,0.143599568,113.2173773,0.001399312,3.85E+18,3.52E+17,0.020592133,5.37E+16,3.77E+18,7.57E+17,0.796360016,-1.50E-05,0.002406268,-0.000607528,,,,0.116143959,10.83032841,4.045276068,30,1.036731278,1.121900036,1.167235722,0.076467471,0.087737132,0.09702904,1.500430198,2.121173817,2.848515442,0.867232794,0.839693382,0.773215665,1.239357818,1.498951544,1.762042974,1.209064241,,0,1.014692511,1.029385022,1.05376503,1.087832533,1.121900036,1.200172079,1.400344158,1.624578922,1.872876369,2.121173817,0.071986988,0.074973977,0.078721403,0.083229268,0.087737132,35,8.93922739,0.113268118,0.05384768,-0.017751677,6.360209885,4.50E-05,35,35,121.3369032,0.161581729,3.208105296,0.161581729,3.208105296,0.002104556,0.000404718,,,,,,,,,,,
112,200520_Composition_Study,PL_PC_T_x500_1Sun_25C_40RH_air_3,25,45,21,1,0.5,0.000352016,,,,0.000314946,0.000314946,0.000335972,200,0.006978349,0.059402053,91.68916114,0.000200679,2.63E+17,1.16E+17,0.04669396,1.34E+16,2.68E+17,1.05E+17,0.686576843,2.14E-06,-0.010053642,0.000792928,,,,0.175548639,155.3172391,42.71544388,30,0.989317142,1.006515702,1.053904388,0.070574729,0.07202791,0.074115139,1.546274935,1.589867779,1.844273851,0.784303058,0.798909548,0.810506139,1.247921192,1.268070786,1.370396108,1.158859141,0.194154204,0,0.995726857,0.991453713,0.992756854,0.999636278,1.006515702,1.218509974,1.437019948,1.554993504,1.572430641,1.589867779,0.069629892,0.070259784,0.070865366,0.071446638,0.07202791,180,118.1164843,0.16967289,0.024354082,-0.00575847,2.394054947,8.11E-05,200,180,99.90028488,0.049754122,12.82987665,0.03749517,14.86627107,0.004606069,-0.004555432,,,,,,,,,,,
113,200520_Composition_Study,PL_PC_T_x500_8Sun_65C_60RH_air,65,62.6,21,8,0.5,0.000193721,,,,0.000274358,0.000207233,0.000170993,156,0.000500712,0.07225718,145.9148093,0.001241796,8.20E+17,3.24E+17,0.020865142,3.45E+16,7.54E+17,4.54E+17,0.886241913,-9.05E-06,-0.001046718,0.00016867,702,705,705,0.098374529,12.06460455,7.780253515,18,0.997599127,0.998397932,1.000724929,0.069823075,0.070379834,0.070886741,1.19220781,1.365574699,1.609123666,0.919420677,0.866354537,0.808676217,1.082425101,1.150566412,1.238382388,1.205976973,0.999672797,1,0.998399418,0.997865396,0.998397932,0.999949264,1.00246588,1.12813854,1.249996773,1.365574699,1.527940677,1.697882366,0.069548717,0.070008661,0.070379834,0.070717772,0.071049152,132,11.46152909,0.092758769,0.026957584,-0.019496554,18.33717894,2.24E-05,135,120,154.7847025,0.208230517,3.010813447,0.181141182,3.071690248,0.00152851,-0.000793544,,,,,,,,,,,
114,200709_Modeling_Runs,PL_PC_T_MAPI_8Sun_85C_0RH_N2,85,8,0,8,1,-1.71E-05,,,,1.38E-05,1.75E-05,2.21E-05,,-0.00213957,0.003776717,91.48879052,1.59E-05,4.45E+16,4.59E+16,0.246784185,6.11909E+15,6.17E+16,1.78E+16,0.594551086,6.75E-06,-0.024457186,0.001388613,4,,,,,,12,0.97339848,0.972979711,0.976858333,0.068872566,0.068855326,0.068854514,1.200418263,1.205179035,1.133707661,0.877885227,0.875699943,0.90559015,1.079303503,1.081066095,1.053735184,1.093301656,0.090607004,1,0.97339848,0.972979711,0.976858333,0.976874373,0.980591493,1.200418263,1.205179035,1.133707661,1.071122472,1.029917513,0.068872566,0.068855326,0.068854514,0.068838418,0.068848713,,11.46152909,,0.001615969,-0.005870768,4.743560945,3.46E-05,,,100.6485461,,,,,0.014991186,-0.009692614,,,,,,,,,,,
115,200709_Modeling_Runs,PL_PC_T_MAPI_8Sun_65C_0RH_N2,65,0,0,8,1,-7.90E-06,,,,-3.60E-06,-3.60E-06,-3.60E-06,,-0.005947876,-0.037785273,73.4754797,3.11E-05,1.22E+17,5.60E+16,0.164838249,8.55434E+15,1.32E+17,2.45E+16,0.189006805,1.12E-05,0.01834042,0.000997691,0,,,,,,18,0.956275439,0.931101342,0.925934216,0.068678487,0.068692095,0.068754013,0.60835609,0.546839742,0.511520994,1.140566852,1.133647118,1.15469596,0.801761611,0.764743891,0.742493437,1.110663142,0.067829153,1,0.970850293,0.947884074,0.931101342,0.927656591,0.9259403,0.73890406,0.587850641,0.546839742,0.52329391,0.501560149,0.068785658,0.068683023,0.068692095,0.068733374,0.068783897,,11.46152909,,-0.020440621,0.01285996,3.5729564,3.30E-05,,,82.89889543,,,,,-0.008193699,0.008956704,,,,,,,,,,,
116,200709_Modeling_Runs,PL_PC_T_MAPI_8Sun_45C_0RH_N2,45,0,0,8,1,-1.97E-05,,,,1.86E-07,1.08E-06,1.08E-06,,-0.005069869,-0.027611625,74.71720906,4.22E-05,1.84E+17,6.18E+16,0.130246949,1.06E+16,1.90E+17,3.85E+16,0.449775696,7.30E-06,0.005495306,0.000762316,,,,,,,18,0.9676422,0.949214817,0.938542256,0.068731896,0.068728265,0.068718119,0.797989908,0.694895322,0.668362144,1.041847804,1.070119486,1.065587255,0.89872189,0.841970249,0.82664424,1.118554849,0.069988781,1,0.978428133,0.961499739,0.949214817,0.942099777,0.938528815,0.865326606,0.763625046,0.694895322,0.677206536,0.662454598,0.068821264,0.068730686,0.068728265,0.068721501,0.068715968,,11.46152909,,-0.014654036,0.006064153,2.197316747,5.81E-05,,,83.70715655,,,,,-0.000754229,0.002473693,,,,,,,,,,,
117,200709_Modeling_Runs,PL_PC_T_MAPI_8Sun_45C_60RH_N2,45,56,0,8,1,-6.43E-05,,,,-1.39E-06,-1.39E-06,-1.39E-06,,-0.017157763,-0.081719066,125.1244179,0.00064793,2.40E+18,2.66E+17,0.033974499,7.09E+16,2.31E+18,6.66E+17,0.000164032,1.67E-05,0.049130516,0.001114488,0,,,,,,12,0.958513345,0.910584149,0.882304147,0.068687086,0.068573824,0.068492626,0.510296951,0.413638028,0.310870022,1.262265365,1.257958747,1.351444255,0.727856328,0.659134088,0.576021249,1.189159491,0.067215865,1,0.958513345,0.910584149,0.882304147,0.866526969,0.8561221,0.510296951,0.413638028,0.310870022,0.282522809,0.266925744,0.068687086,0.068573824,0.068492626,0.068453999,0.068421893,578,0.125894829,0.067432545,-0.052531836,0.040832012,7.964057058,4.08E-05,488,48,133.5548777,1.444065593,0.442935855,1.468483423,0.382975773,-0.033321498,0.025427679,,,,,,,,,,,
118,200709_Modeling_Runs,PL_PC_T_MAPI_8Sun_85C_60RH_N2,85,63.8,0,8,1,-2.81E-05,,,,-1.35E-05,-1.35E-05,-1.35E-05,,-0.005339993,-0.035218396,97.37070241,0.000116577,1.95E+17,9.55E+16,0.066411299,1.14E+16,2.10E+17,5.69E+16,0.039356232,1.25E-06,0.013234523,0.000337428,0,,,,,,30,0.947393863,0.908135129,0.898240099,0.068775147,0.068632574,0.06851907,0.275878037,0.213482216,0.179195945,1.539766892,1.575533483,1.658942532,0.582916243,0.523447722,0.486355169,1.144817465,0.066184982,1,0.978957545,0.957915091,0.939542117,0.923838623,0.908135129,0.710351215,0.420702429,0.263398873,0.238440544,0.213482216,0.068910059,0.068820118,0.068746633,0.068689603,0.068632574,,0.125894829,,-0.023003954,0.029505159,10.92888666,1.68E-05,,,106.4162326,,,,,-0.010080006,0.007152305,,,,,,,,,,,
119,200709_Modeling_Runs,PL_PC_T_MAPI_8Sun_65C_60RH_N2,65,59.8,0,8,1,0.000259256,,,,0.000329399,0.000329399,0.000268302,130,0.003039746,0.056090232,112.5045713,1.84E-05,6.39E+16,5.12E+16,0.249813823,6.71224E+15,7.97E+16,1.87E+16,0.494525909,-4.24E-06,-0.001657579,0.000168696,215,310,,0.135566491,21.7654712,6.431840381,30,0.997046577,1.015920691,1.037889267,0.070646994,0.071878816,0.073061092,1.393964411,1.705049896,1.941197768,0.855822096,0.811094376,0.797816617,1.161575381,1.272471959,1.350202675,1.097040291,0.620461659,1,0.998818631,0.997637262,1.0008214,1.008371045,1.015920691,1.157585764,1.315171528,1.456181508,1.580615702,1.705049896,0.069658797,0.070317595,0.070893358,0.071386087,0.071878816,130,21.7654712,0.135566491,0.020136311,-0.009530345,2.828176369,8.90E-05,130,130,121.1445947,0.1128907,4.347199735,0.1128907,4.347199735,0.001989004,-0.001013576,,,,,,,,,,,
120,200709_Modeling_Runs,PL_PC_T_MAPI_8Sun_25C_0RH_O2,25,0,100,8,1,5.46E-05,,,,4.64E-05,5.19E-05,5.90E-05,,-0.003401673,0.006170532,139.285742,0.001044119,1.19E+18,2.81E+17,0.021611756,3.11E+16,1.18E+18,3.29E+17,0.497924805,1.14E-06,0.00117863,4.12E-05,,,,,,,60,0.957235361,0.908612287,0.884055205,0.069181998,0.069928303,0.070481296,0.838655647,0.91303721,1.044028441,1.000861503,0.863126739,0.763216251,0.915510822,0.956494857,1.024026419,1.201494628,0.073003546,1,0.991447072,0.982894145,0.974341217,0.965788289,0.957235361,0.967731129,0.935462259,0.903193388,0.870924517,0.838655647,0.0690364,0.069072799,0.069109199,0.069145599,0.069181998,,21.7654712,,0.00312404,-0.008749023,5.488990778,7.73E-05,,70,147.6460255,0.470096706,1.35975773,,,-0.000692981,0.000627366,,,,,,,,,,,
121,200709_Modeling_Runs,PL_PC_T_MAPI_8Sun_45C_0RH_O2,45,0,100,8,1,5.51E-05,,,,7.28E-05,8.93E-05,0.000111447,24,-0.014589457,0.019847532,198.7498499,0.000564003,8.46E+17,1.96E+17,0.028063414,2.28E+16,8.41E+17,2.12E+17,0.832180023,4.76E-06,0.00585823,-0.000823721,,,,0.071314285,2.035656849,1.344548367,12,0.983945611,0.952495302,0.919844905,0.069058173,0.069132571,0.069286335,0.975036053,0.996937943,1.067007247,0.979676203,0.908387065,0.820294608,0.988233626,0.998745288,1.031476548,1.185573218,0.110519518,0,0.983945611,0.952495302,0.919844905,0.88615578,0.851248496,0.975036053,0.996937943,1.067007247,1.152489724,1.242287019,0.069058173,0.069132571,0.069286335,0.069436518,0.06964429,18,1.667685365,0.070565707,0.009149832,-0.03457072,7.459820744,0.000106243,18,14,208.50222,0.516727167,1.189884893,0.413174019,1.275565875,-0.006370668,0.002784754,,,,,,,,,,,
122,200709_Modeling_Runs,PL_PC_T_MAPI_8Sun_65C_0RH_O2,65,0,100,8,1,0.000226748,,,,0.000226748,0.000258595,0.000318993,17,-0.042179988,0.019504406,265.9208548,0.000998677,1.22E+18,2.74E+17,0.02208077,3.03E+16,1.17E+18,4.09E+17,0.303619385,2.31E-05,0.446462826,5.20E-05,,,1,0.075159975,1.437431218,,6,0.963836133,0.910365501,0.870234038,0.069162716,0.069360438,0.06963042,0.08732618,0.067578012,0.957144789,2.739153329,2.737192896,0.771447596,0.339148627,0.302779299,0.981670415,1.200344292,0.253529582,0,0.910365501,0.835901107,0.786354561,0.753023117,0.725227974,0.067578012,0.662612725,1.052913752,0.125400463,0.304704414,0.069360438,0.069899889,0.070532387,0.071248828,0.072034993,10,0.304704414,0.072034993,0.031098569,-0.229255852,16.64777667,7.94E-05,9,6,277.6561349,0.603004151,1.025454792,0.505445108,1.07698318,-0.870556881,0.312241022,,,,,,,,,,,
123,200709_Modeling_Runs,PL_PC_T_MAPI_8Sun_85C_0RH_O2,85,0,100,8,1,0.001545335,,,,0.001372097,0.001431719,0.001491117,12,-0.017589175,0.074365594,250.7470545,0.000600061,1.18E+18,2.00E+17,0.027066081,2.57E+16,1.15E+18,3.32E+17,0.722412109,7.68E-05,-0.000329535,-0.003575294,37,46,,0.093161772,1.821171346,1.386756628,6,0.995804193,0.979402636,0.956039151,0.070372097,0.071863438,0.073473276,1.07913288,1.157606688,1.229064357,0.958504917,0.898296018,0.832706155,1.034554934,1.067832324,1.097639128,1.187175335,0.641807137,0,0.979402636,0.931936646,0.872176424,0.807894165,0.738003893,1.157606688,1.296862231,1.427632852,1.552060315,1.682424186,0.071863438,0.075176086,0.078912079,0.083114395,0.088078775,10,1.682424186,0.088078775,0.03141153,-0.05824955,21.70755949,5.13E-05,10,9,262.1592743,0.478152374,1.253392955,0.425408913,1.280296977,-0.009356908,-0.000638771,,,,,,,,,,,
124,200709_Modeling_Runs,PL_PC_T_MAPI_8Sun_35C_60RH_N2,35,59,0,8,1,-6.36E-05,,,,-6.52E-07,-6.52E-07,-6.52E-07,96,-0.013438159,-0.042272113,150.4388834,0.001926235,2.64E+18,4.86E+17,0.020281183,6.08E+16,2.32E+18,1.23E+18,0.996498108,-3.56E-06,-0.028799149,-0.000102376,3,,,0.067086762,0.449514735,0.531196049,18,0.96282176,0.914960312,0.880161951,0.069000487,0.068364027,0.068364503,1.218614238,0.918843795,0.718647292,0.841961857,0.873150028,0.9106734,1.101030569,0.958772658,0.850672766,1.217326167,0.067081,1,0.975214507,0.946867944,0.914960312,0.891761405,0.86669381,1.145742825,1.118690757,0.918843795,0.785379459,0.684398787,0.069000325,0.068788334,0.068364027,0.068364344,0.068364422,60,0.450987508,0.067725699,-0.022403673,-0.004800273,10.05766695,4.74E-05,54,24,159.0753369,0.909637927,0.702105541,0.821610469,0.676428644,0.010512573,-0.013516027,,,,,,,,,,,
125,200520_Composition_Study,PL_PC_T_FACs_8Sun_45C_60RH_air,45,58,21,8,0,-4.32E-05,,,,2.47E-05,3.04E-05,3.56E-05,36,-0.018620335,0.052706795,228.1422116,0.015942757,1.33E+19,3.13E+18,0.015712748,3.57E+17,1.18E+19,6.81E+18,0.691516876,1.39E-05,-0.015900002,0.00055822,12,,,0.06928378,1.526791036,1.539130487,18,0.940944135,0.856837252,0.811712272,0.068606411,0.068521878,0.068373482,1.435612062,1.585024085,1.622837875,0.747018565,0.591261387,0.5248701,1.185212668,1.241701373,1.255314053,1.27196254,0.12748646,0,0.960629423,0.912908507,0.856837252,0.826753932,0.802911817,1.290408041,1.48541607,1.585024085,1.610233279,1.647554921,0.068737608,0.068578234,0.068521878,0.068422947,0.068404931,21,1.587164609,0.068720799,0.021150875,-0.042006559,36.0575823,2.88E-05,18,12,238.6690198,0.480975853,1.282212437,0.431353473,1.273375134,0.005401348,-0.007151331,,,,,,,,,,,
126,200520_Composition_Study,PL_PC_T_x300_1Sun_25C_45RH_air,25,47.5,21,1,0.7,0.000211659,,,,0.00027219,0.00027219,0.000240375,120,-0.00516196,0.011642818,64.1332497,2.07E-05,6.47E+16,4.91E+16,0.199806529,6.60665E+15,7.91E+16,1.79E+16,0.497055054,-1.97E-06,-0.000205825,0.000185917,,,,0.092371035,2.326770026,1.588641587,60,0.914090295,0.829028636,0.796694108,0.071721905,0.073807502,0.075699749,1.191266972,1.341368958,1.41359682,0.762232608,0.588911809,0.528300775,1.096202206,1.16704822,1.201439656,1.100182292,0.298256686,0,0.982818059,0.965636118,0.948454177,0.931272236,0.914090295,1.038253394,1.076506789,1.114760183,1.153013577,1.191266972,0.069544381,0.070088762,0.070633143,0.071177524,0.071721905,70,1.677408204,0.083211142,0.005632476,-0.011908759,0.764175145,0.000136546,110,30,73.23765404,0.528300775,1.201439656,0.363167825,1.524309074,0.000322233,-0.000126781,,,,,,,,,,,
127,200520_Composition_Study,PL_PC_T_FACs_8Sun_65C_60RH_air,65,58,21,8,0,-1.60E-05,,,,4.60E-05,6.47E-05,9.23E-05,33,-0.012834187,-0.020204095,226.8208631,0.003897242,2.63E+18,8.46E+17,0.01738134,8.98E+16,2.06E+18,1.82E+18,0.537582397,8.82E-06,0.002308656,-0.000420488,603,,,0.071119754,0.698705722,0.770215706,18,0.984542127,0.938771524,0.890545541,0.068856715,0.068342506,0.068576166,0.873738752,0.789033316,0.765463933,1.029351872,0.979918596,0.893460585,0.941683039,0.89935223,0.887640007,1.235544049,0.489595583,0,0.989694751,0.969285259,0.938771524,0.906620869,0.878525522,0.915825835,0.845503607,0.789033316,0.773320394,0.76066795,0.068904477,0.068685312,0.068342506,0.068498279,0.068684099,24,0.707610079,0.070109996,-0.009760096,-0.015921276,30.456114,3.18E-05,24,18,237.4442262,0.711160011,0.869463737,0.61576226,0.859170947,-0.004376953,0.00088812,,,,,,,,,,,
128,200709_Modeling_Runs,PC_PL_Tr_MAPI_0p5sun_25C_60RH_air_2,25,60.4,21,0.5,1,0.000276355,,,,0.000273372,0.000309749,0.000317714,300,-0.002757729,0.031554755,61.10596591,0.000296182,6.66E+17,1.40E+17,0.038636154,1.95E+16,6.08E+17,3.03E+17,0.005092621,-8.30E-06,-0.010463632,-0.000813664,825,,,0.22319406,156.0041141,32.89113006,30,1.006911805,1.00063425,0.999358665,0.070366859,0.072097494,0.073718348,1.49102425,1.458866917,1.265562918,0.827698108,0.824430704,0.881290956,1.224928961,1.214497345,1.133244061,1.168922381,0.472264432,1,1.002764722,1.005529444,1.005656294,1.003145272,1.00063425,1.1964097,1.3928194,1.484592784,1.47172985,1.458866917,0.069546744,0.070093487,0.070712986,0.07140524,0.072097494,275,119.2931866,0.208520361,0.013842078,-0.013813784,5.823973321,1.97E-05,,455,76.79789079,0.022278781,28.70293984,,,0.00338069,-0.004707212,,,,,,,,,,,
129,200709_Modeling_Runs,PC_PL_Tr_MAPI_0p5sun_35C_60RH_air,35,60,21,0.5,1,0.000197033,,,,0.000227616,0.000204378,0.000197033,,0.004708854,0.318044041,49.46639787,0.000706007,5.60E+18,2.91E+17,0.037442581,1.36E+17,5.53E+18,7.93E+17,0,-1.71E-06,0.009335862,2.44E-05,1465,,,,,,30,1.025373362,1.051247679,1.069510638,0.070138078,0.071043781,0.072010317,2.46145472,4.389702554,5.979138532,0.677071722,0.536314379,0.476929444,1.552849567,2.060585593,2.398369441,1.191378683,,0,1.010149345,1.020298689,1.030548225,1.040897952,1.051247679,1.584581888,2.169163776,2.847104287,3.61840342,4.389702554,0.069455231,0.069910463,0.070319219,0.0706815,0.071043781,,119.2931866,,0.082018142,-0.025728952,12.34053891,6.98E-06,,,67.65660099,,,,,0.003643419,-0.000902271,,,,,,,,,,,
130,200709_Modeling_Runs,PC_PL_Tr_MAPI_0p5sun_45C_60RH_air_3,45,58.1,21,0.5,1,0.000740945,,,,0.000687945,0.000687945,0.000693269,330,0.003139376,-0.013994452,58.62168144,0.001661493,4.35E+18,3.69E+17,0.018261146,5.68E+16,3.88E+18,1.97E+18,0.269901276,7.33E-06,0.002985107,-5.33E-05,395,690,,0.378337537,13.17400148,6.489414922,30,1.015802244,1.030254034,1.048943758,0.072439724,0.075932691,0.079679849,0.823983703,0.797222779,0.733113624,1.124892464,1.169356743,1.254186981,0.917291413,0.907698512,0.877287856,1.213503941,0.565944763,1,1.006320897,1.012641795,1.018692602,1.024473318,1.030254034,0.929593481,0.859186962,0.818631518,0.807927149,0.797222779,0.07037589,0.071751779,0.073138317,0.074535504,0.075932691,315,12.28473808,0.365379139,-0.006355424,0.014967236,24.8307972,4.19E-06,,,75.52806337,,,,,-0.001608564,0.001462314,,,,,,,,,,,
131,200709_Modeling_Runs,PC_PL_Tr_MAPI_0p5sun_45C_60RH_air_2,45,59.9,21,0.5,1,-3.53E-05,,,,2.99E-05,2.99E-05,-1.98E-06,,0.00136116,0.006166883,32.01616351,0.00056626,2.32E+18,1.74E+17,0.026211723,3.26E+16,2.11E+18,9.37E+17,0.253631592,1.42E-05,0.001932726,0.000414953,,,,,,,18,0.998382046,1.004316115,1.009398974,0.068926776,0.069561273,0.06854902,0.987791593,1.010372257,1.036403855,1.002661778,1.002946173,1.002501802,0.99412058,1.005687929,1.016343599,1.185676471,0.069968914,1,0.998921364,1.000360069,1.004316115,1.007704688,1.01123563,0.991861062,0.995318481,1.010372257,1.027726656,1.047001609,0.068951184,0.069138275,0.069561273,0.068886438,0.068585792,,12.28473808,,0.002813412,-7.32E-05,14.9477641,3.80E-06,,,55.78449922,,,,,-0.000132077,0.000969265,,,,,,,,,,,
132,200709_Modeling_Runs,PC_PL_Tr_MAPI_0p5sun_45C_60RH_air,45,60,21,0.5,1,0.00100233,,,,0.000940496,0.000940496,0.000940496,535,0.007850738,0.486578333,40.05493952,0.000128525,5.06E+17,9.59E+16,0.063637934,1.72E+16,4.90E+17,1.37E+17,0.054450989,3.95E-06,0.020908334,-4.60E-05,625,,,0.442731435,105.5861174,,30,1.039410007,1.088080012,1.119998364,0.07370248,0.078863117,0.083891922,1.934322669,3.914062032,6.824506282,0.786202365,0.613347364,0.496350515,1.374166769,1.930257115,2.527238911,1.147340005,0.539006067,1,1.015764003,1.031528006,1.049144008,1.06861201,1.088080012,1.373729068,1.747458135,2.330270542,3.122166287,3.914062032,0.070880992,0.072761984,0.074734607,0.076798862,0.078863117,500,89.39272768,0.41404831,0.10907224,-0.0288299,7.428868619,9.17E-06,,,61.11289891,,,,,0.000818853,0.003638472,,,,,,,,,,,
133,200709_Modeling_Runs,PC_PL_Tr_MAPI_0p5sun_55C_60RH_air,55,59,21,0.5,1,2.47E-05,,,,3.01E-05,4.25E-05,5.63E-05,,-7.77E-05,-0.006087426,45.96061142,0.000536157,2.02E+18,1.73E+17,0.029209978,3.50E+16,1.89E+18,6.95E+17,0.068489075,2.58E-06,0.002899845,0.000104012,1160,,,,,,30,0.993445517,0.994636373,0.996040072,0.068948015,0.06909015,0.069253987,0.843961418,0.832915067,0.836463781,1.066597836,1.075392388,1.076079109,0.92531033,0.919944689,0.92195436,1.184264308,0.556687461,0,0.997378207,0.994756414,0.993683688,0.994160031,0.994636373,0.937584567,0.875169134,0.841752148,0.837333608,0.832915067,0.068979206,0.068958412,0.068976442,0.069033296,0.06909015,,89.39272768,,-0.002874719,0.00293088,19.33365202,3.97E-06,,,65.90972422,,,,,-0.001156066,0.001386481,,,,,,,,,,,
134,200709_Modeling_Runs,PC_PL_Tr_MAPI_0p5sun_65C_60RH_air,65,59.3,21,0.5,1,0.000536649,,,,0.000560946,0.000560946,0.000551256,,0.015055056,0.069724357,47.6294045,0.000150942,9.28E+17,1.64E+17,0.092561165,6.63E+16,9.16E+17,2.01E+17,0.000972748,-6.34E-06,0.00021172,-0.000467939,441,552,,,,,18,1.041614976,1.105030682,1.146689299,0.070682839,0.072336115,0.073961472,1.232491251,1.468793453,1.653899576,0.986421755,1.024569235,1.044165782,1.099896421,1.191810927,1.259279293,1.151496211,0.596474943,1,1.027743317,1.062753545,1.105030682,1.132803093,1.155555761,1.154994167,1.311258652,1.468793453,1.592197535,1.714320116,0.070121893,0.071233931,0.072336115,0.073419686,0.074444453,522,50.16062452,0.550426197,0.026751418,0.004700595,14.39981583,5.45E-06,,,67.640065,,,,,0.002873651,-0.00044344,,,,,,,,,,,
135,200709_Modeling_Runs,PC_PL_Tr_MAPI_0p5sun_65C_60RH_air_3,65,59.9,21,0.5,1,0.000816691,,,,0.000998881,0.000998881,0.000963925,447,0.000695445,0.240304266,48.60614487,0.000338868,1.41E+18,1.79E+17,0.044492292,5.16E+16,1.35E+18,4.05E+17,0.935668945,-3.19E-05,-0.078739057,0.000160037,393,504,,0.528718857,26.6270386,23.37762312,18,0.998986192,0.993507101,1.003082738,0.071996644,0.074783547,0.077007908,2.896444788,3.375586545,3.84195193,0.619881686,0.570482534,0.547271642,1.60994176,1.730213109,1.838529357,1.172403038,0.592825376,1,0.999324128,0.997159828,0.993507101,0.999890859,1.004849628,2.264296525,3.056158707,3.375586545,3.686496801,3.938571424,0.070997763,0.072925612,0.074783547,0.076266454,0.077586851,393,72.41328669,0.473961555,0.067869684,-0.033478814,20.6139089,3.89E-06,,,68.38300312,,,,,0.018373287,-0.027203912,,,,,,,,,,,
