Repository: hillhouse-group/perovskite-ML

# Modeling Notebooks

After the desired experimental data have been rendered down into a Pandas DataFrame and saved in CSV format, the modeling notebooks will read them in and use them to train machine learning models. Additional features may be constructed after reading in the data (although it is recommended to do so only during development and to try to maintain feature construction in the featurizer notebooks as much as possible).

File: Machine_Learning_Notebooks/Trial_Data/Old Datasets/Film Datasets/210222_Featurized_Data_augmented.csv (part 4 of 6)
,ClassID,ExptID,Temp (deg C),RH (%),Oxygen (%),Illum (Nsuns),MA fraction,Bleach Rate (polyfit) (1/min),Bleach Rate (1% inc) (1/min),Bleach Rate (2% inc) (1/min),Bleach Rate (5% inc) (1/min),Bleach Rate (fit to 1% inc) (1/min),Bleach Rate (fit to 2% inc) (1/min),Bleach Rate (fit to 5% inc) (1/min),tLD75 (min),dLDdt (1/min),dPLdt (1/min),LD_0 (nm),PLQY_0,xy1t0_0,xy0t1_0,xy0t1Norm_0,xy1t1_0,t0xy1_0,t1xy0_0,frac_bright_0,ddTr0,ddPL0,ddLD0,tPLmax,tPLmax10,tPL10,TrFail,PLFail,PLEnhance,pred_horiz,Ld1,Ld2,Ld3,Tr1,Tr2,Tr3,PL1,PL2,PL3,mu1,mu2,mu3,tau1,tau2,tau3,QFLS_0,Tr_end,Tr_finished,Ld_2min,Ld_4min,Ld_6min,Ld_8min,Ld_10min,PL_2min,PL_4min,PL_6min,PL_8min,PL_10min,Tr_2min,Tr_4min,Tr_6min,Tr_8min,Tr_10min,tLD80 (min),PL_LD80,Tr_LD80,dtaudt,dmudt,tau0,mu0,tLD75 corrected (min),tLD80 corrected (min),LD_0 corrected (nm),mu_LD80,tau_LD80,mu_LD75,tau_LD75,ddmu0,ddtau0,,,,,,,,,,,
136,200709_Modeling_Runs,PC_PL_Tr_MAPI_0p5sun_75C_60RH_air,75,57,21,0.5,1,0.000384293,,,,0.000364509,0.000359764,0.000384293,,0.000242091,0.046153662,42.8725607,0.000799331,5.76E+18,2.02E+17,0.029099724,7.14E+16,5.66E+18,9.47E+17,0.687110901,5.59E-06,-0.001781021,-0.000423573,231,294,,,,,18,1.009091606,1.005326708,1.005091878,0.070093526,0.071158583,0.072330094,1.149521381,1.266984387,1.416671891,0.957363568,0.909771001,0.865108342,1.0636146,1.110918889,1.167726207,1.194588186,0.607197084,1,1.00606107,1.00783664,1.005326708,1.005170154,1.00527166,1.099680921,1.188675716,1.266984387,1.366776056,1.464024484,0.069729017,0.070448545,0.071158583,0.07193959,0.072768765,,72.41328669,,0.018084802,-0.01444434,38.67194736,1.80E-06,,,64.61823573,,,,,-0.000275341,-0.000906128,,,,,,,,,,,
137,200709_Modeling_Runs,PC_PL_Tr_MAPI_0p5sun_65C_60RH_air_2,65,59.9,21,0.5,1,0.000503924,,,,0.000618288,0.000618288,0.000585408,,0.003817625,0.139952278,50.49567076,0.000419227,2.25E+18,1.57E+17,0.033865591,4.47E+16,1.85E+18,1.16E+18,0.42881012,-1.67E-05,-0.001587025,-0.000263464,432,771,,,,,18,1.012451308,1.022755955,1.038193759,0.070854863,0.07251245,0.073861999,1.615136125,2.201705795,2.470967422,0.826409865,0.733226109,0.716395446,1.240374414,1.42661279,1.504540945,1.177904376,0.755718282,1,1.008300872,1.015886191,1.022755955,1.033047825,1.040260222,1.41009075,1.810659348,2.201705795,2.381213546,2.537767787,0.070236575,0.071407392,0.07251245,0.073412149,0.074259764,,72.41328669,,0.046156463,-0.023728142,22.65467444,3.69E-06,,,69.83948901,,,,,0.004467021,-0.003007558,,,,,,,,,,,
138,200709_Modeling_Runs,PC_PL_Tr_MAPI_0p5sun_85C_60RH_air,85,59.3,21,0.5,1,0.000842928,,,,0.000850618,0.000850618,0.000817148,,0.017189732,-0.089628002,39.95136192,8.80E-05,2.61E+17,9.02E+16,0.08461597,1.67E+16,2.58E+17,9.81E+16,0.021541595,3.05E-05,0.108301565,-0.005641952,149,197,,,,,6,1.019539211,1.033694449,1.057740078,0.06961089,0.070701237,0.071556272,0.744181395,0.70496592,0.641660409,1.175309633,1.233842334,1.342102137,0.884413923,0.866013577,0.833628113,1.137546013,0.58048289,1,1.033694449,1.066848226,1.074035614,1.080592752,1.06992008,0.70496592,0.603120483,0.576337771,0.580211035,0.634839763,0.070701237,0.072241947,0.073596561,0.074828454,0.076287667,,72.41328669,,-0.0424538,0.096628009,19.42867168,3.32E-06,,,63.07594223,,,,,-0.058388466,0.048592866,,,,,,,,,,,
139,200709_Modeling_Runs,PC_PL_Tr_MAPI_0p5sun_85C_60RH_air_2,85,56.6,21,0.5,1,0.000905922,,,,0.000795506,0.000795506,0.000840104,210,0.007013539,0.148175283,69.11282327,0.000343716,2.25E+18,1.67E+17,0.044532684,6.13E+16,2.23E+18,2.99E+17,0.987114678,1.36E-05,-0.030575507,0.000237922,186,243,,0.403453575,7.463877016,7.943614716,18,1.020246335,1.041903289,1.058404816,0.071386518,0.074040623,0.076908319,1.945703176,2.341047234,2.6531786,0.784815295,0.754425193,0.735530981,1.326302622,1.438926581,1.523009614,1.172770268,0.56853603,1,1.013497556,1.027465319,1.041903289,1.052904307,1.067644495,1.630468784,2.077484529,2.341047234,2.549134811,2.725082909,0.070591012,0.07227122,0.074040623,0.075952421,0.077881525,201,11.16492266,0.36273729,0.045273057,-0.018557958,34.37836432,3.48E-06,,,86.01111626,,,,,0.010266367,-0.011871037,,,,,,,,,,,
140,200709_Modeling_Runs,PC_PL_Tr_MAPI_0sun_25C_60RH_air,25,59,21,0,1,7.83E-05,,,,7.71E-05,7.83E-05,7.37E-05,780,-0.000135531,0.012268645,64.03141641,0.000291954,7.58E+17,1.30E+17,0.036659708,2.52E+16,6.46E+17,4.13E+17,0.868598938,-1.80E-08,-0.000477808,-1.08E-05,,,,0.18014481,12.17772297,,30,1.003779266,0.999413932,0.996893966,0.069347062,0.069770625,0.0701903,1.084309533,1.144728691,1.198231911,0.966897013,0.932159315,0.905862158,1.042068391,1.071520921,1.097073734,1.168550754,0.323345827,0,1.001511706,1.003023413,1.002906199,1.001160065,0.999413932,1.033723813,1.067447627,1.096393365,1.120561028,1.144728691,0.069138825,0.06927765,0.069431775,0.0696012,0.069770625,710,9.038352952,0.165626116,0.005944024,-0.005537507,5.782003575,2.12E-05,905,840,79.31893609,0.128344973,4.916444144,0.093537145,5.998534004,-3.27E-05,-0.000252317,,,,,,,,,,,
141,200709_Modeling_Runs,PC_PL_Tr_MAPI_1sun_25C_20RH_air,25,20,21,1,1,0.000126803,,,,0.000151359,0.000138224,0.000119733,410,-0.002446866,0.032794572,61.57613315,0.004082834,2.86E+19,7.23E+17,0.021403294,2.65E+17,2.42E+19,1.38E+19,0.637882233,-1.87E-06,-0.001086494,9.83E-05,930,,,0.193645954,14.04269863,6.155453839,30,0.986560045,0.964929344,0.955040868,0.069756794,0.070382243,0.070988625,1.246679291,1.439033864,1.570798238,0.870187964,0.773794684,0.724715742,1.118494811,1.203276087,1.258566644,1.236746739,0.490945884,1,0.994624018,0.989248036,0.982233905,0.973581624,0.964929344,1.098671716,1.197343433,1.285150205,1.362092035,1.439033864,0.069302718,0.069605435,0.069881884,0.070132063,0.070382243,400,13.51124794,0.18937441,0.014569129,-0.014745527,10.90049037,8.62E-06,420,410,69.49678891,0.13412209,4.572056602,0.116247392,4.682761665,0.000668375,-0.000674271,,,,,,,,,,,
142,200709_Modeling_Runs,PC_PL_Tr_MAPI_8sun_25C_60RH_N2_2,25,60,0,8,1,4.92E-05,,,,4.94E-05,5.77E-05,-1.32E-05,30,-0.011099345,0.056903378,92.60370216,0.011532669,5.39E+19,2.00E+18,0.016659072,5.32E+17,5.09E+19,1.63E+19,0.43806076,-3.24E-06,0.002549919,-0.000279778,295,885,,0.070893229,2.209179497,1.585926198,30,0.972289026,0.911558195,0.848672323,0.069538252,0.069546409,0.069821072,1.123512318,1.374520564,1.733095925,0.890878468,0.707508448,0.545540375,1.061139071,1.174457133,1.320240891,1.263591156,0.069477453,0,0.98891561,0.977831221,0.96014286,0.935850528,0.911558195,1.049404927,1.098809854,1.173713967,1.274117266,1.374520564,0.069215301,0.069430602,0.069539884,0.069543146,0.069546409,25,2.166635735,0.070632851,0.023617605,-0.030063177,18.37964402,1.06E-05,25,20,99.86447993,0.421089627,1.460889215,0.356152466,1.47886677,-0.00148497,0.00104358,,,,,,,,,,,
143,200709_Modeling_Runs,PL_PC_T_MAPI_8Sun_65C_60RH_N2_2,65,58.3,0,8,1,-5.82E-05,,,,-5.35E-06,-5.35E-06,-5.35E-06,48,-0.018305429,-0.05515823,120.4882707,8.91E-05,2.30E+17,8.64E+16,0.07951971,1.23E+16,2.38E+17,5.10E+16,0.020000458,7.42E-06,0.038281637,0.00068719,0,,,0.067939853,0.161297366,0.240574868,18,0.935921071,0.853336392,0.81307471,0.068643012,0.06840502,0.068336179,0.270702303,0.230474062,0.212974822,1.564792903,1.397545707,1.314145285,0.559785419,0.521044137,0.50305738,1.137880223,0.063667797,1,0.957280714,0.908392845,0.853336392,0.82649527,0.804330387,0.513801535,0.257292889,0.230474062,0.218807902,0.209146643,0.068762008,0.068563681,0.06840502,0.068359126,0.068317494,21,0.184322251,0.068115889,-0.035837778,0.009075569,5.699763888,5.02E-05,21,12,129.1350543,1.261457339,0.490797354,1.17470693,0.471671953,-0.040668894,0.022304072,,,,,,,,,,,
144,200709_Modeling_Runs,PC_PL_Tr_MAPI_8sun_75C_0RH_N2,75,0,0,8,1,-5.09E-05,,,,1.96E-06,2.01E-06,2.01E-06,,-0.006894671,-0.027020603,70.32771183,4.84E-05,3.52E+17,6.47E+16,0.155904974,1.37E+16,3.55E+17,3.56E+16,0.384304047,4.30E-06,0.004784611,0.000150816,0,,,,,,18,0.984490721,0.949262641,0.930008685,0.068748088,0.068583599,0.068465314,0.824476882,0.73507677,0.691199368,1.053664247,1.029520811,1.01491514,0.919858468,0.875261142,0.852205391,1.122099834,0.069766191,1,0.989660481,0.972748028,0.949262641,0.93642667,0.927946109,0.882984588,0.794676845,0.73507677,0.705825169,0.681242815,0.068832059,0.068693258,0.068583599,0.068504743,0.068436048,,0.184322251,,-0.013186529,9.72E-05,5.776693849,1.79E-05,,,78.72240443,,,,,-0.004322649,0.001974678,,,,,,,,,,,
145,200709_Modeling_Runs,PC_PL_Tr_MAPI_8sun_95C_0RH_N2,95,0,0,8,1,-4.89E-05,,,,9.85E-06,1.31E-05,1.82E-05,,0.0009065,-0.003132181,53.30778211,1.54E-05,7.15E+16,5.08E+16,0.29335619,9.12261E+15,8.80E+16,4.5194E+15,0.490940094,3.14E-06,0.000392271,-3.53E-05,228,,,,,,18,1.003955933,1.010033772,1.009429524,0.068785591,0.068649519,0.068507822,0.986432222,0.979925317,0.980100309,1.013885017,1.029182693,1.028099002,0.994124084,0.991241134,0.991099068,1.092430329,0.078251422,1,1.002637288,1.005981879,1.010033772,1.00963094,1.009906583,0.990954815,0.984263253,0.979925317,0.980041979,0.972127951,0.068857061,0.068740234,0.068649519,0.068555055,0.068473624,,0.184322251,,-0.001366242,0.003247819,6.121134783,1.03E-05,,,63.13041868,,,,,7.85E-05,0.000166276,,,,,,,,,,,
146,200709_Modeling_Runs,PC_PL_Tr_MAPI_8sun_25C_60RH_N2_3,25,60,0,8,1,-8.23E-06,,,,9.67E-06,1.22E-05,-9.83E-06,85,-0.002923678,0.024414385,70.67851268,0.008580509,5.15E+19,1.48E+18,0.020942482,5.02E+17,4.96E+19,1.27E+19,0.491756439,1.38E-06,-0.000524048,0.000172022,390,,,0.069600971,5.051424934,2.123323286,30,0.973934944,0.94729836,0.943748857,0.068847339,0.068858992,0.068827438,1.168142943,1.310083501,1.424838615,0.877391887,0.783507874,0.745511973,1.081101033,1.145328862,1.194698325,1.255946993,0.054840372,1,0.989573977,0.979147955,0.968607627,0.957952993,0.94729836,1.067257177,1.134514355,1.196531055,1.253307278,1.310083501,0.068938935,0.068877871,0.068849669,0.068854331,0.068858992,55,2.283953163,0.069064713,0.011013624,-0.013508817,15.83901052,7.52E-06,65,45,78.25629969,0.466399204,1.3683643,0.320917228,1.715441669,0.000574482,-0.000337464,,,,,,,,,,,
147,200709_Modeling_Runs,PC_PL_Tr_FACsPI_8sun_25C_40RH_air,25,40.5,21,8,0,-1.24E-05,,,,1.23E-05,1.73E-05,2.84E-05,,0.007571052,0.074398617,123.1522663,0.004732914,4.27E+19,8.13E+17,0.020662591,3.42E+17,4.11E+19,8.97E+18,0.225906372,9.42E-07,0.006940656,6.49E-05,,,,,,,30,1.024493903,1.075013188,1.11444927,0.068887436,0.068826765,0.068767574,1.192230079,1.731492936,2.097836587,0.960878632,0.876956578,0.855798214,1.092320844,1.317799971,1.45127339,1.240566353,0.086335322,1,1.009797561,1.019595123,1.03459776,1.054805474,1.075013188,1.076892032,1.153784063,1.30008265,1.515787793,1.731492936,0.068954974,0.068909948,0.068875302,0.068851033,0.068826765,,2.283953163,,0.029387805,-0.008423537,11.74166548,2.83E-05,,,130.6099673,,,,,-0.000896014,0.002663166,,,,,,,,,,,
148,200709_Modeling_Runs,PC_PL_Tr_FACsPI_8sun_25C_0RH_air_2,25,0,21,8,0,-2.29E-05,,,,9.42E-06,1.33E-05,2.05E-05,195,-0.008478788,0.016086431,159.694991,0.025960387,1.82E+20,4.08E+18,0.01643168,1.38E+18,1.76E+20,4.14E+19,0.432807922,2.75E-06,-0.001581231,0.000273546,,,,0.072165856,2.017138484,1.694015128,30,0.9392487,0.867043179,0.848843545,0.068731864,0.068608434,0.06851967,1.160837217,1.242612867,1.287108667,0.818720302,0.674304261,0.635032623,1.077520757,1.114873386,1.134643068,1.284567079,0.085614222,1,0.97569948,0.95139896,0.924807595,0.895925387,0.867043179,1.064334887,1.128669773,1.177192347,1.209902607,1.242612867,0.068892746,0.068785491,0.068707178,0.068657806,0.068608434,95,1.766754208,0.069410751,0.00744108,-0.019680751,27.64567469,1.98E-05,80,40,167.8429335,0.524220575,1.21283682,0.431738364,1.30117905,0.000737273,-0.000803363,,,,,,,,,,,
149,200709_Modeling_Runs,PC_PL_Tr_FACsP(IBr)3_8sun_25C_40RH_air,25,40,21,8,0,-1.04E-06,,,,3.24E-06,3.45E-06,3.30E-06,115,-0.003858827,0.054876275,178.0732956,0.106392024,5.61E+20,1.05E+19,0.00871144,2.91E+18,5.27E+20,1.50E+20,0.871702936,8.17E-06,-0.007105947,-8.13E-07,1645,,,0.066987096,1.944936624,2.072484934,30,0.979369226,0.953836035,0.940764424,0.06837798,0.06837223,0.068612853,1.501286718,1.647276096,1.712954574,0.782503831,0.70838176,0.675450608,1.225762792,1.284340215,1.310292258,1.321032704,0.072589022,1,0.99174769,0.983495381,0.974262588,0.964049311,0.953836035,1.200514687,1.401029374,1.530484593,1.588880345,1.647276096,0.068751192,0.068502384,0.06837683,0.06837453,0.06837223,80,2.127166173,0.067704281,0.02204635,-0.019565101,56.21308777,1.21E-05,75,55,186.6683584,0.422288595,1.510063637,0.375935684,1.477779831,0.002867482,-0.003343707,,,,,,,,,,,
150,200709_Modeling_Runs,PC_PL_Tr_FACsP(IBr)3_8sun_25C_0RH_air,25,0,21,8,0,-7.80E-06,,,,6.47E-06,7.02E-06,6.78E-06,325,-0.006642302,0.021677984,184.0205009,0.072349038,4.12E+20,8.37E+18,0.010438709,2.41E+18,3.93E+20,1.01E+20,0.351168077,1.43E-06,-0.002325591,6.60E-06,,,,0.070978163,1.545698658,1.489232777,30,0.972839181,0.927692259,0.896276976,0.06886185,0.068818642,0.068815303,1.224104908,1.331930242,1.422944923,0.855031906,0.745226676,0.672859141,1.106878077,1.154833764,1.19387903,1.311063476,0.075093673,1,0.989135672,0.978271345,0.963809796,0.945751028,0.927692259,1.089641963,1.179283926,1.245669974,1.288800108,1.331930242,0.06894474,0.06888948,0.068853208,0.068835925,0.068818642,125,1.497220223,0.06956226,0.009825611,-0.018329464,46.29954925,1.56E-05,100,50,192.7699535,0.52603057,1.211498384,0.458551761,1.225025909,0.000703257,-0.001178448,,,,,,,,,,,
151,200709_Modeling_Runs,PC_PL_Tr_MAPI_8sun_65C_0RH_N2_2,65,0,0,8,1,-0.000107832,,,,-1.05E-05,-1.05E-05,-1.05E-05,63,-0.017591793,-0.05361345,78.51092797,0.001381485,8.92E+18,3.30E+17,0.024073555,1.15E+17,8.62E+18,2.05E+18,0.020759583,1.07E-05,0.020490468,0.000635258,0,114,114,0.066585397,0.133644305,0.25895017,18,0.945251875,0.856953928,0.818287925,0.068435141,0.068065135,0.067835563,0.51290298,0.394634378,0.323925593,1.202504976,1.110820197,1.105928407,0.743033189,0.661106125,0.605459742,1.208732786,0.064555133,1,0.96350125,0.915819226,0.856953928,0.831176593,0.812060309,0.675268653,0.473480113,0.394634378,0.347495188,0.312712712,0.068623427,0.068311805,0.068065135,0.067912087,0.067784477,24,0.212749954,0.067250899,-0.032813413,0.004039924,19.22514388,6.67E-06,30,12,86.49509386,1.108887139,0.576585531,1.162330205,0.479624728,-0.016343875,0.00972443,,,,,,,,,,,
152,200709_Modeling_Runs,PC_PL_Tr_MAPI_8sun_105C_0RH_N2_2,105,0,0,8,1,-0.000123563,,,,-1.03E-05,-1.03E-05,-1.03E-05,1095,-0.009237817,-0.051107506,81.31817194,0.000415133,2.45E+18,1.59E+17,0.037701265,4.50E+16,2.35E+18,6.56E+17,0.039024353,9.36E-06,0.015755882,3.87E-05,0,153,153,0.054824441,0.05973568,0.082040347,18,0.980362816,0.938676519,0.911156764,0.068418542,0.068018885,0.067720109,0.581818792,0.447243451,0.378228062,1.192523787,1.214257751,1.22331804,0.805947237,0.725639682,0.678651521,1.177650654,0.054343712,1,0.986908544,0.966467384,0.938676519,0.920330016,0.906116432,0.721212528,0.536960345,0.447243451,0.401233191,0.363879635,0.068612361,0.068285323,0.068018885,0.067819701,0.067645328,303,0.074755439,0.062158219,-0.027798567,0.017130609,29.23376443,4.23E-06,474,135,89.80454969,1.572623387,0.406609635,1.698558232,0.330790175,-0.009488324,0.006319178,,,,,,,,,,,
153,200709_Modeling_Runs,PC_PL_Tr_FACsP(IBr)3_8sun_55C_0RH_N2,55,0,0,8,0,-2.53E-05,,,,-4.31E-05,-4.31E-05,-4.31E-05,258,0.00604835,-0.040072714,160.7084325,0.00570059,7.42E+19,2.06E+18,0.034837624,2.04E+18,7.31E+19,8.57E+18,0.868061066,6.62E-06,0.0265111,0.000200013,0,219,219,0.057165945,0.088117553,0.195732942,18,1.008115701,1.029266387,1.051576977,0.068756342,0.068696805,0.068665518,0.478458464,0.434116733,0.433849488,1.42405159,1.552051271,1.620595601,0.713666045,0.682573646,0.682350451,1.245375544,0.027905543,1,1.005410467,1.015165929,1.029266387,1.044140114,1.057382853,0.652305643,0.463677887,0.434116733,0.43393857,0.429637585,0.068837562,0.068736497,0.068696805,0.068675947,0.068665675,216,0.100592402,0.060720187,-0.022830955,0.053051818,28.48261945,1.77E-05,210,183,169.103982,1.715416089,0.370022868,1.58544909,0.349551013,-0.016447328,0.014180086,,,,,,,,,,,
154,200709_Modeling_Runs,PC_PL_Tr_FACsP(IBr)3_8sun_85C_0RH_N2,85,0,0,8,0,-0.000162256,,,,-1.07E-05,-1.07E-05,-1.07E-05,21,-0.020322999,-0.066717815,202.3380771,0.017766019,1.13E+20,3.04E+18,0.017944907,1.02E+18,1.08E+20,3.08E+19,0.258144379,-5.26E-06,0.030416206,0.000286205,0,12,12,0.062921001,0.050175281,0.262802552,18,0.939274817,0.854257356,0.804948901,0.068552738,0.068154913,0.067665044,0.313348909,0.174189525,0.124045562,1.435353455,1.519206229,1.556144113,0.614648036,0.480353237,0.416377074,1.274761861,0.023806271,1,0.959516545,0.910935663,0.854257356,0.821385053,0.79073859,0.542232606,0.266962448,0.174189525,0.140760216,0.113991856,0.068701825,0.06842013,0.068154913,0.067828334,0.067446698,15,0.074034048,0.066016823,-0.048598644,0.042023481,89.71815909,8.11E-06,15,12,211.9446854,1.569956887,0.370155823,1.569500331,0.334601401,-0.019527816,0.01394762,,,,,,,,,,,
155,200709_Modeling_Runs,PC_PL_Tr_MAPI_1sun_85C_60RH_air_3,85,63.5,21,1,1,0.000173156,,,,0.000120783,0.000173156,0.000249688,,0.007767133,0.058726587,72.45632565,0.00396113,7.69E+18,7.64E+17,0.015643289,9.74E+16,5.79E+18,5.08E+18,0.575111389,3.52E-05,-0.000135824,0.000309741,150,,,,,,18,1.01136056,1.033082974,1.063828936,0.06860297,0.069227642,0.069999604,1.234359653,1.466274469,1.609905089,0.937073091,0.90887587,0.925705249,1.091537248,1.174264239,1.222561941,1.235964412,0.577337651,0,1.007573707,1.018601365,1.033082974,1.053580282,1.072643558,1.156239769,1.311664592,1.466274469,1.562028215,1.637645423,0.068735313,0.068811194,0.069227642,0.069742284,0.070299409,,0.074034048,,0.021057135,-0.003666017,47.85163992,2.22E-06,,,80.92740778,,,,,0.001929427,-0.000489459,,,,,,,,,,,
156,200709_Modeling_Runs,PC_PL_Tr_MAPI_1sun_45C_60RH_air_4,45,63.1,21,1,1,5.59E-05,,,,5.67E-05,5.45E-05,4.61E-05,1180,0.00137448,-0.010818899,96.8051024,0.00966545,2.15E+19,1.67E+18,0.014070711,2.25E+17,1.57E+19,1.48E+19,0.239345551,1.38E-07,-0.000187997,0.000136284,1035,,,0.268659628,7.919302395,4.800816006,30,0.996339912,1.002307656,1.012627317,0.069257692,0.06956887,0.069841421,0.967780302,0.926160741,0.868882236,1.007767627,1.0407686,1.094343082,0.985041782,0.965268012,0.937013356,1.259025036,0.497997327,0,0.998535965,0.997071929,0.997533461,0.999920558,1.002307656,0.987112121,0.974224242,0.95945639,0.942808566,0.926160741,0.069103077,0.069206153,0.069319927,0.069444399,0.06956887,1030,8.16636142,0.222597029,-0.005347894,0.00904608,28.47881177,6.96E-06,,1240,104.3024571,0.168791892,3.783631591,,,0.000504667,-9.63E-05,,,,,,,,,,,
157,200709_Modeling_Runs,PC_PL_Tr_MAPI_1sun_45C_60RH_air_5,45,60,21,1,1,5.80E-05,,,,5.68E-05,5.69E-05,4.50E-05,,-0.000142505,0.002475598,41.91706292,0.006118482,2.31E+19,1.12E+18,0.015697533,2.20E+17,2.12E+19,8.97E+18,0.078403473,6.01E-07,0.000901193,0.000123645,920,,,,,,30,0.999461146,0.984553044,0.987837046,0.069263618,0.069573075,0.069843819,1.01380357,1.072666783,1.067864841,0.992110774,0.937036816,0.944927932,1.006865975,1.034478774,1.032694659,1.24720442,0.205398419,0,0.999784458,0.999568916,0.996479525,0.990516285,0.984553044,1.005521428,1.011042856,1.025576213,1.049121498,1.072666783,0.069105447,0.069210894,0.069325509,0.069449292,0.069573075,,8.16636142,,0.001235898,-0.0014733,22.95586854,2.14E-06,,,51.89371536,,,,,-0.000943695,0.000414936,,,,,,,,,,,
158,200709_Modeling_Runs,PC_PL_Tr_MAPI_1sun_65C_60RH_air_4,65,63.5,21,1,1,0.000107008,,,,0.000115632,0.000110826,9.96E-05,1105,0.001803463,0.045247064,55.70195818,0.004439787,8.38E+18,8.04E+17,0.01467575,1.01E+17,4.52E+18,7.03E+18,0.667503357,-1.17E-06,-0.003456724,0.000100972,1985,,,0.76158592,2.120091845,14.11386157,30,1.001066,1.010164781,1.022371518,0.069607938,0.070156319,0.070664303,1.337787888,1.502739557,1.711772165,0.879973556,0.850308105,0.821470349,1.138821877,1.200074279,1.272405661,1.238913519,0.784639249,1,1.0004264,1.0008528,1.002885756,1.006525269,1.010164781,1.135115155,1.270230311,1.370778222,1.43675889,1.502739557,0.069243175,0.06948635,0.069717614,0.069936967,0.070156319,940,3.385603659,0.715448622,0.016563555,-0.009401172,32.26894004,2.23E-06,,,64.73198903,,,,,0.00180722,-0.001551389,,,,,,,,,,,
159,200709_Modeling_Runs,"PC_PL_Tr_FACsPb(I,Br)3_1sun_25C_80RH_air",25,84.5,21,1,0,-3.63E-05,,,,7.96E-06,9.04E-06,9.09E-06,,0.001133128,0.119542711,135.3827847,0.031681001,2.34E+20,4.81E+18,0.017505684,1.76E+18,2.27E+20,5.19E+19,0.632228851,9.00E-06,0.00528464,9.67E-05,243,,,,,,18,1.008027687,1.000474553,1.004125955,0.068657408,0.068585501,0.068532879,1.233083181,1.561289873,1.967022852,0.914896453,0.800418683,0.717856046,1.11063915,1.250532193,1.404555883,1.289715365,0.070573895,1,1.005351792,1.005509976,1.000474553,1.002908821,1.009066565,1.155388787,1.342485411,1.561289873,1.831778525,2.120072179,0.068771606,0.068633439,0.068585501,0.06855042,0.068527961,,3.385603659,,0.047189427,-0.028889927,30.55912383,1.30E-05,,,143.0330799,,,,,-0.001631901,0.001625216,,,,,,,,,,,
160,200709_Modeling_Runs,PC_PL_Tr_MAPI_1sun_25C_80RH_air,25,82,21,1,1,0.000232144,,,,0.0002855,0.0002855,0.000246458,175,0.007677269,0.11419543,96.532457,0.004219177,3.28E+19,7.52E+17,0.018607284,2.60E+17,3.22E+19,5.19E+18,0.128410339,-4.16E-06,0.005983839,6.46E-06,305,395,565,0.248551181,14.12478294,5.046103494,30,1.031997797,1.085192425,1.11966158,0.070427499,0.071660684,0.072696573,1.22568647,1.750564868,2.545526734,0.959462674,0.885225416,0.779431096,1.110016557,1.330330758,1.608406518,1.237595943,0.498344798,1,1.012799119,1.025598238,1.042636723,1.063914574,1.085192425,1.090274588,1.180549176,1.33066215,1.540613509,1.750564868,0.069570999,0.070141999,0.070674136,0.07116741,0.071660684,170,13.27735613,0.24098175,0.042194781,-0.014400835,11.08213845,1.89E-05,175,170,103.7872419,0.131024984,4.830445976,0.106342471,5.053268137,-0.000673999,0.002205953,,,,,,,,,,,
161,200709_Modeling_Runs,PC_PL_Tr_FACsP(IBr)3_8sun_95C_0RH_N2,95,0,0,8,0,-0.000567899,,,,-2.37E-05,-2.37E-05,-2.37E-05,87,-0.007195682,-0.037663142,79.40342443,0.000258728,1.79E+18,1.27E+17,0.053979951,4.14E+16,1.76E+18,2.88E+17,0.080890656,-1.47E-05,0.011337955,-0.000335231,0,,,0.041100987,0.537036816,0.525436239,18,0.991643795,0.965218696,0.940102436,0.067803885,0.065912326,0.064066525,0.689730668,0.58354452,0.537562951,1.146131659,1.165756812,1.146692331,0.857979456,0.799177943,0.770732101,1.165427301,0.020510136,0,0.994429197,0.982835429,0.965218696,0.948474523,0.932680107,0.793153778,0.654335285,0.58354452,0.552890141,0.528754211,0.06820259,0.067173366,0.065912326,0.064681792,0.063494413,51,0.492274104,0.04821931,-0.019367969,0.007925323,19.34176838,6.28E-06,54,36,87.79939343,0.863908974,0.720886315,0.768969213,0.727509712,-0.007028139,0.00462328,,,,,,,,,,,
162,200709_Modeling_Runs,PC_PL_Tr_MAPI_1sun_65C_0RH_air,65,0,21,1,1,0.000205887,,,,0.000167962,0.000179166,0.000205887,295,0.00299704,0.078655146,145.4779569,0.00354466,3.93E+19,5.99E+17,0.031870384,3.13E+17,3.91E+19,3.41E+18,0.566230774,3.55E-06,-0.003889018,-0.000174676,495,755,,0.225784043,16.38310938,8.016588829,30,1.028547725,1.057585762,1.058434057,0.069839809,0.07079166,0.071894421,1.525006018,1.855561133,2.230252744,0.87621398,0.847978028,0.781515156,1.207365377,1.319005454,1.433475275,1.233092599,0.617395591,1,1.01141909,1.02283818,1.034355332,1.045970547,1.057585762,1.210002407,1.420004814,1.591117041,1.723339087,1.855561133,0.069335924,0.069671847,0.07003018,0.07041092,0.07079166,285,15.69140545,0.217847361,0.026154519,-0.012725811,29.20153009,1.40E-05,295,290,154.3419841,0.133403086,4.412632661,0.117525092,4.488481603,0.001911001,-0.001914506,,,,,,,,,,,
163,200709_Modeling_Runs,PC_PL_Tr_MAPI_1sun_75C_60RH_air_2,75,63,21,1,1,0.001720776,,,,0.001856783,0.001856783,0.001856783,84,0.022783751,0.143431842,95.85328145,0.001281336,1.65E+19,2.73E+17,0.032847856,1.47E+17,1.62E+19,2.11E+18,0.12978363,-2.29E-05,-0.006545918,0.001343597,48,159,210,0.221547953,4.957383516,4.321092193,18,1.036451853,1.104536009,1.177257458,0.074570348,0.079930601,0.084945973,1.547639231,1.977451932,2.382147611,0.882571706,0.894613343,0.930814286,1.21716166,1.363717414,1.488949131,1.206787284,0.522379141,1,1.024301235,1.059146572,1.104536009,1.153016975,1.208622792,1.365092821,1.690910131,1.977451932,2.247249051,2.499506219,0.072713565,0.076357099,0.079930601,0.083274183,0.086505256,81,4.964896441,0.208844591,0.048488048,0.002651704,23.69549643,7.56E-06,87,84,103.7191552,0.220392916,2.575189703,0.195796844,2.643156482,0.007192774,-0.00392255,,,,,,,,,,,
164,200709_Modeling_Runs,PC_PL_Tr_MAPI_1sun_85C_0RH_air,85,0,21,1,1,0.000532189,,,,0.000325561,0.000325561,0.00040283,80,0.002932,0.079387544,150.8598517,0.000998406,7.78E+18,2.77E+17,0.030453358,1.22E+17,7.50E+18,1.82E+18,0.936229706,1.87E-05,-0.019106603,-0.000435754,110,,,0.167001777,12.97022261,3.806344103,30,1.05412215,1.091614224,1.073248407,0.070627804,0.073028296,0.076002966,2.428145174,2.900960188,2.876019677,0.764446742,0.758160595,0.732197145,1.453565627,1.571727178,1.573158475,1.200337278,0.474899521,0,1.02164886,1.04329772,1.061620565,1.076617394,1.091614224,1.57125807,2.142516139,2.522708177,2.711834182,2.900960188,0.069651121,0.070302243,0.071107902,0.072068099,0.073028296,80,12.97022261,0.167001777,0.02459205,-0.011538044,26.86705196,1.54E-05,80,80,159.9976932,0.138801054,3.429684014,0.138801054,3.429684014,0.004585342,-0.006708082,,,,,,,,,,,
165,200709_Modeling_Runs,PC_PL_Tr_MAPI_1sun_85C_60RH_air_4,85,64.7,21,1,1,0.000969921,,,,0.000934861,0.000934861,0.000934861,120,0.009607286,0.070973739,129.4179754,0.001813814,2.40E+19,3.32E+17,0.034084486,2.02E+17,2.28E+19,4.93E+18,0.496082306,3.80E-06,0.000788124,0.000418332,160,,,0.264763437,5.297265238,4.733476575,30,1.019611793,1.060591931,1.117271418,0.073674307,0.078569924,0.083367259,1.347110499,1.733627221,2.07384688,0.911162604,0.88043198,0.899752344,1.140968915,1.27761743,1.387376683,1.215771554,0.516663869,0,1.007844717,1.015689434,1.027807821,1.044199876,1.060591931,1.1388442,1.277688399,1.424413844,1.579020532,1.733627221,0.070869723,0.072739446,0.074653431,0.076611677,0.078569924,120,5.297265238,0.264763437,0.024499034,-0.002107018,34.49986882,8.98E-06,120,120,138.3409816,0.195482642,2.839409642,0.195482642,2.839409642,0.001162135,-8.64E-05,,,,,,,,,,,
166,200709_Modeling_Runs,PC_PL_Tr_MAPI_1sun_45C_0RH_air,45,0,21,1,1,0.00011064,,,,0.000108215,0.000111274,0.00010819,905,0.003934666,0.047087316,143.9081439,0.01142431,1.05E+20,1.78E+18,0.02406841,8.49E+17,1.04E+20,1.22E+19,0.526256561,1.36E-06,0.004074167,-1.01E-05,990,,,0.163056595,18.57592352,11.79704033,30,1.015017952,1.041791066,1.062240848,0.06941348,0.070082145,0.070631671,1.086891171,1.377490674,1.642829053,0.989983555,0.931765101,0.890793032,1.04068541,1.164809268,1.266686626,1.26334711,0.44183597,0,1.006007181,1.012014361,1.020372574,1.03108182,1.041791066,1.034756468,1.069512937,1.145011072,1.261250873,1.377490674,0.069165392,0.069330784,0.069547213,0.069814679,0.070082145,865,18.1316435,0.152589873,0.01881417,-0.007944082,30.8145573,1.38E-05,890,860,152.5446596,0.143176306,4.432507691,0.123377638,4.546340535,-0.00096404,0.001668769,,,,,,,,,,,
167,200709_Modeling_Runs,PC_PL_Tr_MAPI_1sun_25C_0RH_air_3,25,0,21,1,1,1.67E-05,,,,2.25E-05,2.52E-05,2.86E-05,1585,0.003641611,0.035819409,119.618815,0.002352293,2.50E+19,4.26E+17,0.026635001,2.07E+17,2.46E+19,2.99E+18,0.662628174,-4.39E-06,-0.001260018,-4.02E-05,1640,,,0.150942732,36.66049603,22.09435934,30,1.016332832,1.043727734,1.06023817,0.069241407,0.06939076,0.069496001,1.260738545,1.458476198,1.620746968,0.918966019,0.900486214,0.881038601,1.124015909,1.20975487,1.275886182,1.222491984,0.153449147,0,1.006533133,1.013066266,1.021811813,1.032769773,1.043727734,1.104295418,1.208590836,1.300286075,1.379381137,1.458476198,0.069096563,0.069193125,0.069271278,0.069331019,0.06939076,1430,32.23474896,0.145838426,0.015537381,-0.005925822,8.259690122,3.84E-05,1520,1415,127.7696059,0.100536202,6.361884088,0.082914668,6.77466201,0.001251084,-0.000765539,,,,,,,,,,,
168,200709_Modeling_Runs,PC_PL_Tr_DF_MAPI_8sun_105C_0RH_N2_2,105,0,0,8,1,-7.21E-05,,,,0.000128533,0.000128533,0.000128533,15,-0.001103764,-0.011945706,72.13881074,1.07E-05,2.78E+16,4.70E+16,0.36969466,7.64583E+15,5.48E+16,6.43845E+15,0.459560394,6.33E-06,0.001090453,-2.30E-05,0,,,4.86E-06,0.791971336,0.927821651,18,1.000540393,0.989109647,0.987903937,0.068616548,0.068386902,0.068243215,0.958119665,0.935867485,0.890493735,1.018817145,1.005351059,1.023095424,0.98259151,0.973130614,0.953922935,1.083072589,0.067299194,1,1.000360262,0.996730144,0.989109647,0.988305841,0.988523213,0.972079776,0.950702271,0.935867485,0.905618318,0.87853828,0.068744365,0.068539999,0.068386902,0.068291111,0.068197066,15,0.791971336,4.86E-06,-0.005069436,0.003079547,6.848852027,1.52E-05,15,15,82.39732573,0.309844742,0.823641032,0.309844742,0.823641032,-0.001793513,0.000441533,,,,,,,,,,,
169,200709_Modeling_Runs,PC_PL_Tr_DF_MAPI_8sun_105C_0RH_N2,105,0,0,8,1,-0.000143053,,,,-8.64E-06,-8.64E-06,-8.64E-06,,-0.005023756,-0.047592642,54.29167119,4.14E-05,3.68E+17,6.40E+16,0.189897237,1.57E+16,3.19E+17,1.49E+17,0.215114594,1.49E-05,0.028915128,0.000340852,0,,,,,,18,0.98169539,0.951909294,0.944858733,0.068182999,0.067799304,0.06747538,0.428594548,0.377661399,0.348874741,1.35039353,1.335825405,1.358837949,0.713662956,0.678330641,0.657001099,1.118050985,0.064496896,1,0.987796926,0.971766691,0.951909294,0.94720892,0.944259821,0.619063032,0.411616832,0.377661399,0.358470293,0.341239916,0.068455332,0.0680551,0.067799304,0.067583355,0.067386257,,0.791971336,,-0.025936954,0.026361928,11.71421917,5.71E-06,,,66.05626477,,,,,-0.020275647,0.013944707,,,,,,,,,,,
170,200709_Modeling_Runs,PC_PL_Tr_MAPI_8sun_75C_0RH_N2_2,75,0,0,8,1,-0.000110559,,,,-4.66E-06,-4.66E-06,-4.66E-06,,-0.002673663,-0.044852553,81.95531991,0.00035337,3.62E+18,1.38E+17,0.050581267,6.08E+16,3.53E+18,6.10E+17,0.082618713,8.94E-06,0.016123897,0.000164997,0,438,438,,,,18,0.989931335,0.972583318,0.970031979,0.068486916,0.068134443,0.06784286,0.601773212,0.493776576,0.443786807,1.22061063,1.283693114,1.337647455,0.802847381,0.736872622,0.703445468,1.173486316,0.063504744,1,0.993287556,0.984148663,0.972583318,0.970882425,0.969969561,0.734515475,0.565774333,0.493776576,0.460450063,0.431259506,0.068657944,0.068369425,0.068134443,0.067940054,0.067783123,,0.791971336,,-0.024850057,0.029865592,13.6027293,1.02E-05,,,91.21859343,,,,,-0.008751564,0.007287659,,,,,,,,,,,
171,200709_Modeling_Runs,PC_PL_Tr_MAPI_1sun_25C_60RH_air_3,25,60,21,1,1,0.000149975,,,,0.000139624,0.000133897,0.000165916,315,0.003345014,0.063737633,126.8571345,0.003201842,2.36E+19,5.96E+17,0.018603693,1.90E+17,2.30E+19,4.58E+18,0.112728119,2.77E-06,0.003796454,0.000217945,445,635,,0.317605432,23.00043748,11.02374116,30,1.0013118,1.012097083,1.035682087,0.069698121,0.070247212,0.071048583,1.324940347,1.839703379,2.117300734,0.869434603,0.752470769,0.733338929,1.153192337,1.361302722,1.462676181,1.230463046,0.534267849,1,1.00052472,1.00104944,1.003468857,1.00778297,1.012097083,1.129976139,1.259952278,1.427892954,1.633798166,1.839703379,0.069279249,0.069558497,0.06980794,0.070027576,0.070247212,305,22.17873047,0.310441076,0.025883621,-0.012238561,9.645745136,3.68E-05,330,325,135.0671502,0.078298332,7.624872796,0.071057966,7.771292841,0.000272031,0.001098361,,,,,,,,,,,
172,200709_Modeling_Runs,PC_PL_Tr_MAPI_1sun_65C_60RH_air_5,65,60,21,1,1,0.000176063,,,,0.000143799,0.000153866,0.000176063,230,0.012047275,0.024189149,188.2292164,0.004160579,1.64E+19,7.53E+17,0.015872663,1.53E+17,1.53E+19,5.84E+18,0.351844788,2.63E-06,-0.001767545,-0.000103082,275,,,0.325360563,5.560695038,3.991073462,30,1.052062868,1.136927566,1.195879913,0.069718996,0.070538664,0.071500578,1.198790714,1.309204198,1.406611403,1.020214403,1.144388498,1.224726711,1.08490556,1.129515277,1.167712562,1.237234381,0.553762486,1,1.020825147,1.041650294,1.069035808,1.102981687,1.136927566,1.079516285,1.159032571,1.22087341,1.265038804,1.309204198,0.069287599,0.069575197,0.06988293,0.070210797,0.070538664,220,5.593466973,0.284243823,0.009799373,0.01431082,31.35243683,2.14E-05,,235,197.8871299,0.174996705,3.617527633,,,0.002079194,-0.000805917,,,,,,,,,,,
173,200709_Modeling_Runs,PC_PL_Tr_MAPI_1sun_45C_60RH_air_6,45,60.6,21,1,1,0.000117419,,,,0.000117008,0.000116182,0.000118589,395,0.007265246,0.04628684,177.1827723,0.00481661,1.62E+19,8.62E+17,0.015154057,1.55E+17,1.47E+19,6.85E+18,0.800628662,1.42E-08,-0.011444698,0.000104427,350,765,,0.256284049,10.13875667,7.221611195,30,1.017425548,1.05695911,1.105601349,0.069610508,0.070170076,0.070749843,1.734276265,1.896317655,1.978821112,0.797777645,0.82480813,0.88379349,1.297547948,1.354451439,1.383076881,1.241019516,0.546607074,1,1.006970219,1.013940439,1.025332261,1.041145685,1.05695911,1.293710506,1.587421012,1.766684543,1.831501099,1.896317655,0.069244203,0.069488407,0.069722422,0.069946249,0.070170076,380,10.21870561,0.232255574,0.017817163,-0.001378357,20.50711872,3.09E-05,400,390,186.4309003,0.157984626,3.999337927,0.133221049,4.127256351,0.004585057,-0.004812889,,,,,,,,,,,
174,200709_Modeling_Runs,PC_PL_Tr_MAPI_1sun_25C_0RH_air_4,25,0,21,1,1,3.03E-05,,,,2.71E-05,1.92E-05,1.33E-05,390,2.32E-05,0.006259166,165.4593802,0.010749207,3.64E+19,1.81E+18,0.014441137,3.31E+17,3.27E+19,1.60E+19,0.536712646,-3.04E-06,-0.002966121,-9.93E-05,2529,,,0.075182781,5.647613488,3.005392739,30,1.006083415,1.01165888,1.008053843,0.069384709,0.069475859,0.06957755,1.177050915,1.205795772,1.174436562,0.93200189,0.930871887,0.936451837,1.086053418,1.099457083,1.085130606,1.261772429,0.609883978,0,1.002433366,1.004866732,1.007198508,1.009428694,1.01165888,1.070820366,1.141640732,1.182799886,1.194297829,1.205795772,0.069153884,0.069307767,0.069402939,0.069439399,0.069475859,350,5.164928802,0.074397453,0.003081015,-0.002817685,17.7404681,3.33E-05,345,300,174.2833609,0.296512107,2.157364056,0.241112093,2.29631127,0.001337362,-0.001452995,,,,,,,,,,,
175,200709_Modeling_Runs,PC_PL_Tr_MAPI_1sun_85C_25RH_air,85,26.8,21,1,1,0.000319858,,,,0.000291607,0.000291607,0.000305231,,0.001163629,0.091001085,118.293736,0.002773197,2.03E+19,5.70E+17,0.019934702,2.34E+17,1.99E+19,3.66E+18,0.874324799,3.65E-06,-0.013975408,-0.000225327,150,,,,,,30,1.02503655,1.022678399,1.027962246,0.070458037,0.071962773,0.073585612,2.109600639,2.520430858,2.729437887,0.766894522,0.706935981,0.68912085,1.370070979,1.47944246,1.533412289,1.226747465,0.602809123,0,1.01001462,1.02002924,1.02456492,1.023621659,1.022678399,1.443840256,1.887680512,2.191766683,2.35609877,2.520430858,0.069583215,0.070166429,0.070758984,0.071360878,0.071962773,,5.164928802,,0.026946955,-0.015022385,41.21404824,6.36E-06,,,127.1835895,,,,,0.003462939,-0.00521399,,,,,,,,,,,
176,200709_Modeling_Runs,PC_PL_Tr_MAPI_1sun_85C_80RH_air,85,85,21,1,1,0.00045426,,,,0.000618044,0.000618044,0.000453135,78,0.033925291,0.085339193,196.6939177,0.002849435,1.28E+19,6.50E+17,0.019487279,1.92E+17,1.23E+19,3.65E+18,0.988941193,-1.12E-05,0.006358626,-0.001663739,123,174,,0.179977138,5.003429246,3.172501484,18,1.119734618,1.290573666,1.363129108,0.070854133,0.071930974,0.073172402,1.303168518,1.720792307,1.851209196,1.119042594,1.321017519,1.426627004,1.120427069,1.260831414,1.302457447,1.227448575,0.580991207,1,1.079823079,1.176680967,1.290573666,1.338943961,1.371146777,1.202112345,1.442376447,1.720792307,1.8077369,1.902828652,0.070236088,0.07121308,0.071930974,0.072758592,0.073666521,75,4.955276275,0.169284212,0.029405516,0.03860728,41.68486202,1.66E-05,75,75,206.7013757,0.239907535,2.301280262,0.239907535,2.301280262,0.004607352,0.001109849,,,,,,,,,,,
177,200709_Modeling_Runs,PC_PL_Tr_MAPI_1sun_85C_40RH_air,85,42.4,21,1,1,0.000612299,,,,0.00119024,0.00119024,0.00119024,48,0.021091818,0.059761941,221.5197787,0.004104764,1.75E+19,8.87E+17,0.018630013,1.84E+17,1.72E+19,3.47E+18,0.00094223,-5.63E-05,0.007095682,-0.000982365,120,,,0.126275017,3.191102533,2.258434158,18,1.061601346,1.166034884,1.226949875,0.07257072,0.073977179,0.075296473,1.130674383,1.38907105,1.513990485,1.064721124,1.175898741,1.253327629,1.058490709,1.156253769,1.201127271,1.236885223,0.553143693,0,1.041067564,1.096412525,1.166034884,1.206644878,1.229200921,1.087116256,1.216806606,1.38907105,1.472350673,1.577584013,0.07138048,0.073039539,0.073977179,0.074856708,0.075804852,45,3.175576991,0.120378687,0.022439966,0.019814412,48.5708564,1.80E-05,45,45,232.1373384,0.302834113,1.758505469,0.302834113,1.758505469,0.002580916,0.002181797,,,,,,,,,,,
178,200709_Modeling_Runs,PC_PL_Tr_MAPI_1sun_25C_60RH_O2,25,67,100,1,1,0.000984466,,,,0.000728122,0.000728122,0.000728122,160,0.009861513,0.079091174,146.4944732,0.003814214,1.69E+19,8.05E+17,0.017614908,2.59E+17,1.62E+19,4.61E+18,0.656963348,2.44E-05,-0.001708305,0.00048925,240,495,550,0.276402651,17.02493459,9.462607555,30,1.010514013,1.04569471,1.11458192,0.072640609,0.077082098,0.082447418,1.35152042,1.61762557,2.092817428,0.873088463,0.848798061,0.840715671,1.169570568,1.288265696,1.477661116,1.234987345,0.548679837,1,1.004205605,1.00841121,1.017550152,1.031622431,1.04569471,1.140608168,1.281216336,1.40474145,1.51118351,1.61762557,0.070456244,0.071912487,0.073528907,0.075305503,0.077082098,150,16.53633445,0.266367986,0.032762982,-0.006369632,10.53356785,4.44E-05,170,160,154.9651079,0.106914916,5.854087106,0.08682392,6.001214306,0.002052423,-0.001017509,,,,,,,,,,,
179,200709_Modeling_Runs,PC_PL_Tr_MAPI_1sun_25C_60RH_50pctO2,25,57.8,50,1,1,0.000402298,,,,0.000230048,0.000230048,0.000328041,325,0.014993392,0.253844325,104.9407249,0.001459728,6.38E+18,3.39E+17,0.020835515,8.40E+16,6.13E+18,1.72E+18,0.976959229,2.16E-05,-0.014588203,0.000297725,575,1080,,0.240639207,40.21233258,29.50884179,30,1.042606664,1.126000537,1.211373055,0.069649885,0.071300476,0.073917145,3.479252236,5.22909433,5.458525857,0.579983273,0.549831005,0.620490297,1.874241388,2.305939822,2.364943798,1.210156993,0.558634329,1,1.017042665,1.034085331,1.059285438,1.092642988,1.126000537,1.991700894,2.983401789,3.829220655,4.529157492,5.22909433,0.069259954,0.069519908,0.069980003,0.07064024,0.071300476,305,39.5530349,0.231591545,0.072377356,-0.013211519,6.496919262,3.83E-05,340,320,113.0549239,0.074706241,8.464619757,0.064283633,8.613685318,0.007797289,-0.008850859,,,,,,,,,,,
180,200709_Modeling_Runs,PC_PL_Tr_MAPI_1sun_25C_60RH_75pctO2,25,60,75,1,1,0.000370474,,,,0.000221968,0.000241724,0.000308963,240,0.012821319,0.222314657,116.2434226,0.000671922,3.76E+18,1.97E+17,0.02983279,5.86E+16,3.62E+18,9.46E+17,0.947059631,1.44E-05,-0.00644065,4.43E-05,360,425,,0.326139387,80.88182803,41.79800799,30,1.037544537,1.115133118,1.196663307,0.070109841,0.071417236,0.073713584,3.162930458,5.003828399,5.180885908,0.602194526,0.551259803,0.621803913,1.787626126,2.255781873,2.302981762,1.190099465,0.514800432,0,1.015017815,1.03003563,1.053062253,1.084097685,1.115133118,1.865172183,2.730344367,3.531110046,4.267469223,5.003828399,0.069443936,0.069887873,0.07037132,0.070894278,0.071417236,230,79.96792186,0.315782777,0.066030784,-0.013866794,4.397235357,6.84E-05,290,255,124.375046,0.041961751,14.90909504,0.032598594,16.86289351,0.006937415,-0.006389408,,,,,,,,,,,
181,200709_Modeling_Runs,PC_PL_Tr_MAPI_1sun_25C_60RH_air_4,25,60.4,21,1,1,0.000250196,,,,0.00020043,0.000197144,0.000250196,225,0.011415238,0.597268258,80.66779116,0.000257976,1.82E+18,1.19E+17,0.057191658,3.75E+16,1.78E+18,3.58E+17,0.729969025,6.21E-06,0.01529133,0.000317258,270,465,,0.289253425,497.8931419,212.0309907,30,1.037357097,1.095343694,1.153775707,0.070002148,0.070971438,0.07236524,5.494111565,10.75278962,12.22078381,0.456029539,0.362183134,0.376064108,2.359736934,3.312627498,3.539817692,1.16535204,0.536703008,1,1.014942839,1.029885678,1.048954417,1.072149055,1.095343694,2.797644626,4.595289252,6.545847176,8.649318399,10.75278962,0.069400859,0.069801718,0.070196006,0.070583722,0.070971438,220,497.8938614,0.285117347,0.127550334,-0.024860567,2.71651801,5.68E-05,240,230,89.09426795,0.019062155,33.40300871,0.01526916,34.06417648,0.009002481,-0.008136927,,,,,,,,,,,
182,200525_Replication_Study,PL_PC_T_MAPI_8Sun_25C_60RH_air_4,25,60,21,8,1,0.003610939,,,,0.002956972,0.002956972,0.002956972,30,-0.003630424,0.109625503,162.9832668,0.000879476,4.41E+18,2.66E+17,0.025795552,7.10E+16,4.38E+18,4.14E+17,0.679412842,4.91E-05,-0.0026358,-0.001886618,50,75,80,0.182307917,6.146919841,2.311260397,30,1.149210263,1.095245067,1.047209709,0.08378486,0.101523363,0.120775765,1.302283395,1.472776785,2.061153283,1.132543511,0.94254741,0.7071891,1.166122288,1.27268055,1.550714194,1.197058374,0.460253603,1,1.059684105,1.119368211,1.138417224,1.116831145,1.095245067,1.120913358,1.241826716,1.336382073,1.404579429,1.472776785,0.074913944,0.080827888,0.087332561,0.094427962,0.101523363,25,4.670146282,0.161227957,0.04947885,-0.030468816,5.034970635,0.000113981,30,25,171.7566574,0.235359265,2.491459374,0.154650504,2.960557346,-0.006450792,-0.001191281,,,,,,,,,,,
