Repository: hillhouse-group/perovskite-ML

# Modeling Notebooks

After the desired experimental data have been rendered down into a Pandas DataFrame and saved in CSV format, the modeling notebooks will read them in and use them to train machine learning models. Additional features may be constructed after reading in the data (although it is recommended to do so only during development and to try to maintain feature construction in the featurizer notebooks as much as possible).

File: Machine_Learning_Notebooks/Trial_Data/Old Datasets/Film Datasets/210222_Featurized_Data_augmented.csv (part 5 of 6)
,ClassID,ExptID,Temp (deg C),RH (%),Oxygen (%),Illum (Nsuns),MA fraction,Bleach Rate (polyfit) (1/min),Bleach Rate (1% inc) (1/min),Bleach Rate (2% inc) (1/min),Bleach Rate (5% inc) (1/min),Bleach Rate (fit to 1% inc) (1/min),Bleach Rate (fit to 2% inc) (1/min),Bleach Rate (fit to 5% inc) (1/min),tLD75 (min),dLDdt (1/min),dPLdt (1/min),LD_0 (nm),PLQY_0,xy1t0_0,xy0t1_0,xy0t1Norm_0,xy1t1_0,t0xy1_0,t1xy0_0,frac_bright_0,ddTr0,ddPL0,ddLD0,tPLmax,tPLmax10,tPL10,TrFail,PLFail,PLEnhance,pred_horiz,Ld1,Ld2,Ld3,Tr1,Tr2,Tr3,PL1,PL2,PL3,mu1,mu2,mu3,tau1,tau2,tau3,QFLS_0,Tr_end,Tr_finished,Ld_2min,Ld_4min,Ld_6min,Ld_8min,Ld_10min,PL_2min,PL_4min,PL_6min,PL_8min,PL_10min,Tr_2min,Tr_4min,Tr_6min,Tr_8min,Tr_10min,tLD80 (min),PL_LD80,Tr_LD80,dtaudt,dmudt,tau0,mu0,tLD75 corrected (min),tLD80 corrected (min),LD_0 corrected (nm),mu_LD80,tau_LD80,mu_LD75,tau_LD75,ddmu0,ddtau0,,,,,,,,,,,
183,200525_Replication_Study,PL_PC_T_MAPI_8Sun_25C_60RH_air_5,25,60,21,8,1,0.004309981,,,,0.002773256,0.002773256,0.002773256,30,0.003850379,0.346253128,138.9924554,0.000190078,8.29E+17,1.11E+17,0.055119777,2.42E+16,8.32E+17,2.73E+16,0.40411377,9.62E-05,-0.009170905,0.000783443,40,105,140,0.209955755,21.61867023,4.347113098,30,0.957812361,0.949306694,0.997349965,0.082866279,0.103895426,0.129221859,1.665003765,1.871462279,3.601464931,0.696138673,0.625520898,0.478280103,1.317847368,1.440692393,2.079758171,1.157455999,0.547842792,1,0.983124944,0.966249889,0.956111227,0.952708961,0.949306694,1.266001506,1.532003012,1.706295468,1.788878873,1.871462279,0.074546512,0.080093023,0.087072108,0.095483767,0.103895426,30,21.61867023,0.209955755,0.109784113,-0.03057651,2.329563985,0.00018131,30,30,147.3485797,0.094653462,5.841089105,0.094653462,5.841089105,0.004664871,-0.003900047,,,,,,,,,,,
184,200525_Replication_Study,PL_PC_T_MAPI_8Sun_25C_60RH_air_7,25,60,21,8,1,0.003019948,,,,0.0013899,0.0013899,0.0013899,55,0.003992553,0.122073859,78.94638355,0.000453591,1.97E+18,1.95E+17,0.036645755,4.70E+16,1.96E+18,2.40E+17,0.995624542,0.000137924,-0.012421294,-0.000117725,100,125,145,0.303275294,29.25392449,9.418429412,30,1.021714703,1.048015731,1.062088618,0.075949499,0.08875633,0.107084829,2.239130088,2.857195479,2.933824545,0.689135693,0.62983857,0.621559126,1.514797369,1.743838855,1.814843008,1.179941052,0.683138395,1,1.008685881,1.017371762,1.026974908,1.03749532,1.048015731,1.495652035,1.991304071,2.362743166,2.609969323,2.857195479,0.0717798,0.074559599,0.078510865,0.083633598,0.08875633,55,29.25392449,0.303275294,0.050342983,-0.019239782,3.608444492,4.12E-05,260,55,87.42077458,0.069941015,8.11416143,0.473169341,1.091365291,0.005031344,-0.005715118,,,,,,,,,,,
185,200525_Replication_Study,PL_PC_T_MAPI_8Sun_25C_60RH_air_8,25,60,21,8,1,0.002333642,,,,0.001816159,0.001816159,0.001816159,140,0.00171184,0.03664596,81.26988148,0.000454331,1.60E+18,1.78E+17,0.032853972,3.25E+16,1.59E+18,2.01E+17,0.535251617,5.38E-05,-0.006031318,0,90,165,200,0.471401667,12.78387773,10.35899626,30,1.0064023,1.014963013,1.02338407,0.078080794,0.089955533,0.10134701,1.441278462,1.580991005,1.496174374,0.832047377,0.794245739,0.816630495,1.21729317,1.297016612,1.282483278,1.1799832,0.590424216,1,1.00256092,1.00512184,1.008114443,1.011538728,1.014963013,1.176511385,1.35302277,1.469220971,1.525105988,1.580991005,0.072632318,0.076264635,0.080455742,0.085205638,0.089955533,105,17.84449432,0.381355114,0.020216535,-0.011254188,3.611405587,4.33E-05,260,235,89.68061343,1.145686256,0.553621348,0.908430351,0.572742568,0.00260302,-0.002751395,,,,,,,,,,,
186,200525_Replication_Study,PL_PC_T_MAPI_8Sun_25C_60RH_air_9,25,60,21,8,1,0.002769291,,,,0.001613116,0.001613116,0.001613116,70,0.030823228,0.167611897,118.8086836,0.000550693,1.69E+18,2.11E+17,0.032247106,3.94E+16,1.68E+18,2.92E+17,0.806110382,0.000117715,-0.010056404,1.31E-05,90,180,195,0.364924595,20.27425646,7.531422427,30,1.159642234,1.360495882,1.462691841,0.077065578,0.087805663,0.103904212,3.744345353,5.985870488,4.523260422,0.684331505,0.732627263,0.952571923,1.965085782,2.526453953,2.24599043,1.184955857,0.722563296,1,1.063856894,1.127713787,1.199812964,1.280154423,1.360495882,2.097738141,3.195476282,4.19265038,5.089260434,5.985870488,0.072226231,0.075452462,0.079213595,0.083509629,0.087805663,55,12.12844404,0.292218383,0.061113033,0.009284907,3.978373388,7.88E-05,355,355,126.9543526,0.275763827,1.988560291,0.275763827,1.988560291,0.007279285,-0.008074352,,,,,,,,,,,
187,200525_Replication_Study,PL_PC_T_MAPI_8Sun_25C_60RH_air_10_50X,25,60,21,8,1,0.000445774,,,,0.00028338,0.00028338,0.000363558,110,0.003175376,0.19232612,160.5164661,0.001966863,6.33E+18,6.08E+17,0.025642483,1.46E+17,5.82E+18,2.45E+18,0.512816173,2.04E-05,-0.003645594,0.00014864,140,160,230,0.276083797,14.41924028,8.024204239,30,0.994108409,1.008431651,1.039216686,0.070416898,0.072095014,0.074499922,2.68014642,4.178013119,4.743448554,0.600613089,0.493168265,0.489685541,1.645404584,2.062043457,2.205438452,1.217865762,0.546943548,1,0.997643364,0.995286727,0.996973058,1.002702354,1.008431651,1.672058568,2.344117136,2.97971976,3.578866439,4.178013119,0.069566759,0.070133518,0.070752521,0.071423768,0.072095014,110,14.41924028,0.276083797,0.060176748,-0.022134225,7.548533313,7.38E-05,110,110,169.2406753,0.104492346,5.381349791,0.104492346,5.381349791,0.005838842,-0.004575314,,,,,,,,,,,
188,200525_Replication_Study,PL_PC_T_MAPI_8Sun_25C_60RH_air_11_50X,25,60,21,8,1,0.001689354,,,,0.001068032,0.001068032,0.001068032,70,0.00828899,0.110330804,145.7620997,0.005907473,1.49E+19,1.73E+18,0.023490077,4.80E+17,1.14E+19,9.19E+18,0.99711427,5.54E-05,-0.016475686,-4.06E-05,75,120,130,0.294288783,5.078211219,3.011410261,30,1.01798218,1.082775199,1.133897847,0.074340158,0.082406019,0.091542999,2.827646665,3.831509029,3.671249147,0.609702871,0.585313557,0.64733425,1.699660225,2.003032591,1.98618307,1.246297123,0.625467053,1,1.007192872,1.014385744,1.030940784,1.056857991,1.082775199,1.731058666,2.462117332,3.028419138,3.429964084,3.831509029,0.071136063,0.073272126,0.07595333,0.079179674,0.082406019,65,5.049036794,0.273564238,0.04267284,-0.011781326,13.12703383,3.52E-05,70,70,154.2208427,0.096528836,3.300899276,0.096528836,3.300899276,0.007318156,-0.007925757,,,,,,,,,,,
189,200525_Replication_Study,PL_PC_T_MAPI_8Sun_25C_60RH_air_13,25,60,21,8,1,0.004402451,,,,0.002415697,0.002415697,0.002415697,20,-0.014140281,0.501966759,125.4241665,0.000135377,1.96E+17,9.78E+16,0.058269469,1.19E+16,2.14E+17,3.94E+16,0.718168442,0.000189333,-0.030559957,-0.002062851,50,65,,0.157442242,14.25596197,2.926797443,30,1.084489332,1.066233308,0.928803608,0.081078486,0.097412826,0.124316563,3.662193401,4.796388933,2.24860744,0.601804372,0.496126546,0.529641916,1.954317992,2.291458655,1.628791295,1.148682735,0.566034109,1,1.033795733,1.067591466,1.080838128,1.073535718,1.066233308,2.06487736,3.129754721,3.889032507,4.34271072,4.796388933,0.073831394,0.078662789,0.084345354,0.09087909,0.097412826,20,14.25596197,0.157442242,0.127165292,-0.036609762,1.963913461,0.00017686,20,20,133.620631,0.120837173,4.341895659,0.120837173,4.341895659,0.005850356,-0.012343547,,,,,,,,,,,
190,200525_Replication_Study,PL_PC_T_MAPI_8Sun_25C_60RH_air_14_50x,25,60,21,8,1,0.000237045,,,,0.000263441,0.000211297,0.000237045,130,0.006163574,0.607260809,112.6713719,0.000263835,7.50E+17,1.51E+17,0.046919113,3.06E+16,6.30E+17,4.23E+17,0.871569723,4.99E-06,-0.003982735,0.000171621,130,135,585,0.506208267,233.402934,85.96351029,30,1.016274984,1.048734024,1.083100854,0.070317207,0.071112967,0.072147217,4.293355933,7.387575111,10.42250845,0.495281959,0.400950286,0.359143831,2.085306814,2.743090827,3.266400139,1.165932665,0.861158366,1,1.006509994,1.013019987,1.022766792,1.035750408,1.048734024,2.317342373,3.634684747,4.912199769,6.14988744,7.387575111,0.069526883,0.070053765,0.070476359,0.070794663,0.071112967,130,233.402934,0.506208267,0.130685276,-0.029058827,2.747388506,0.00010331,155,150,120.7892566,0.056841547,10.14770076,0.050837926,9.369880381,0.008207727,-0.008550456,,,,,,,,,,,
191,200525_Replication_Study,PL_PC_T_MAPI_8Sun_25C_60RH_air_15_50x,25,60,21,8,1,0.00010429,,,,8.42E-05,9.34E-05,0.000144893,185,0.003167182,0.159135215,113.7779333,0.003162286,9.32E+18,7.76E+17,0.020011784,1.66E+17,8.62E+18,3.50E+18,0.853795232,3.29E-06,-0.003324963,0.000201107,135,220,460,0.491187203,8.341961958,11.20981741,30,0.99598004,1.011617476,1.036496966,0.069350552,0.069841854,0.070393722,1.85065753,2.535066918,3.340688197,0.727431612,0.640129962,0.584440341,1.363669414,1.598690857,1.838213218,1.230141681,0.832051002,1,0.998392016,0.996784032,0.999107527,1.005362502,1.011617476,1.340263012,1.680526024,1.987539407,2.261303163,2.535066918,0.069140221,0.069280442,0.069448813,0.069645333,0.069841854,180,13.15741831,0.456415588,0.052403578,-0.021221377,9.585606099,3.02E-05,425,425,121.8993198,0.009146373,48.67612594,0.009146373,48.67612594,0.003705335,-0.002572959,,,,,,,,,,,
192,200525_Replication_Study,PL_PC_T_MAPI_8Sun_25C_60RH_air_16_50x,25,60,21,8,1,0.000374507,,,,0.000182214,0.000210545,0.000270177,190,0.010531269,0.292422188,133.0388279,0.005087316,1.40E+19,1.18E+18,0.018695204,3.38E+17,1.30E+19,5.09E+18,0.904402285,2.59E-05,-0.003650014,0.00038773,55,210,265,0.384480275,5.182209042,5.28484526,30,1.025687327,1.087467086,1.136169002,0.069911068,0.071105446,0.073104825,3.471913765,5.761326817,7.065395233,0.561704248,0.488565963,0.479931406,1.872933124,2.420522002,2.689717708,1.242433099,0.806963872,1,1.010274931,1.020549862,1.038043279,1.062755182,1.087467086,1.988765506,2.977531012,3.929796376,4.845561597,5.761326817,0.069364427,0.069728854,0.070149944,0.070627695,0.071105446,180,5.788744616,0.346810593,0.080145446,-0.019142575,12.1760825,3.19E-05,215,205,141.3166457,0.306423804,2.023983638,0.28997124,1.754476436,0.007303149,-0.006506885,,,,,,,,,,,
193,200525_Replication_Study,PL_PC_T_MAPI_8Sun_25C_60RH_air_17_50x,25,60,21,8,1,0.000218495,,,,8.94E-05,0.000155441,0.000218495,185,0.000255387,0.318759598,151.2007431,0.002920443,1.30E+19,7.52E+17,0.022309896,3.07E+17,1.11E+19,6.41E+18,0.882314597,1.27E-05,-0.000478543,0.0003733,85,250,320,0.363738264,7.725372993,7.610079982,30,0.974146353,0.954316486,0.975568613,0.069514438,0.069894006,0.071464166,2.919109458,4.814291752,6.618577659,0.553172373,0.41252308,0.366505057,1.715488994,2.207682431,2.596783046,1.228084902,0.720107822,1,0.989658541,0.979317082,0.97018038,0.962248433,0.954316486,1.767643783,2.535287567,3.298145917,4.056218835,4.814291752,0.069205775,0.06941155,0.069590351,0.069742178,0.069894006,180,7.542446588,0.345668201,0.085684361,-0.028758059,9.209488855,5.39E-05,200,190,159.7511884,0.122640497,5.196937685,0.088066274,5.848725668,0.006123567,-0.004465911,,,,,,,,,,,
194,200525_Replication_Study,PL_PC_T_MAPI_8Sun_25C_60RH_air_18_50x,25,60,21,8,1,0.000141232,,,,0.000159151,0.000140295,0.000151028,175,0.008549095,0.219631799,103.4470034,0.001937618,3.90E+18,4.55E+17,0.018881497,7.77E+16,3.08E+18,2.18E+18,0.770061579,-2.36E-07,-0.012820138,0.000187031,140,155,,0.448945661,51.3516336,26.16306724,30,1.02768417,1.072761523,1.118663636,0.069795756,0.070402953,0.071093256,2.727662527,3.814318154,4.621287728,0.636770484,0.585645434,0.577664819,1.658579944,1.965040992,2.166322561,1.217478495,0.586277321,1,1.011073668,1.022147336,1.036699641,1.054730582,1.072761523,1.691065011,2.382130022,2.944993652,3.379655903,3.814318154,0.069318302,0.069636604,0.069917195,0.070160074,0.070402953,165,2.349016123,0.420331204,0.065223608,-0.018212982,7.491854942,3.23E-05,220,215,111.5650692,0.108968008,5.529657966,0.447396717,1.238514353,0.006242089,-0.007042378,,,,,,,,,,,
195,200525_Replication_Study,PL_PC_T_MAPI_8Sun_25C_60RH_air_19_50x,25,60,21,8,1,9.79E-05,,,,7.50E-05,9.79E-05,0.000151999,150,0.007392098,0.145556434,54.99042203,0.000458427,2.33E+18,1.82E+17,0.037632739,5.18E+16,2.27E+18,4.79E+17,0.327610746,5.83E-06,0.003741648,0.000151966,105,120,,0.32747239,0.593698269,26.01393231,30,1.035082193,1.070407233,1.101533175,0.069219829,0.069557005,0.070137494,1.515579918,2.218242225,3.032676772,0.868888217,0.766791188,0.693250935,1.233064421,1.494242062,1.75026859,1.180215191,0.661785263,1,1.014032877,1.028065754,1.042147201,1.056277217,1.070407233,1.206231967,1.412463935,1.65611238,1.937177302,2.218242225,0.069087932,0.069175863,0.069287264,0.069422135,0.069557005,135,0.822750341,0.297618249,0.04969245,-0.016772344,3.627747669,2.25E-05,,,64.7520562,,,,,0.000580295,0.000562264,,,,,,,,,,,
196,200525_Replication_Study,PL_PC_T_MAPI_8sun_25C_60RH_air_20,25,60,21,8,1,0.000371018,,,,0.000232367,0.000232367,0.000315224,425,0.009247975,0.099586148,64.89887849,0.001068913,1.11E+19,2.33E+17,0.034579918,1.18E+17,1.09E+19,1.76E+18,0.737644196,1.73E-05,-0.017514639,0.0003453,130,165,855,0.50555328,1.006555498,10.86949531,30,1.026784567,1.065649862,1.117218512,0.069680267,0.071323673,0.073705927,2.050939373,2.226146793,2.479720448,0.733833339,0.756764027,0.785216576,1.436683905,1.500612594,1.589596098,1.202101327,0.545658806,1,1.010713827,1.021427653,1.034557626,1.050103744,1.065649862,1.420375749,1.840751498,2.085980857,2.156063825,2.226146793,0.069272107,0.069544214,0.070008948,0.070666311,0.071323673,130,64.04969718,0.339517248,0.036459673,-0.008312349,5.554185341,1.85E-05,1085,1030,72.67468621,0.773251888,0.824661725,0.689881379,0.814304775,0.005781947,-0.007455104,,,,,,,,,,,
197,200525_Replication_Study,PL_PC_T_MAPI_8Sun_25C_60RH_air_21_50x,25,60,21,8,1,0.000190248,,,,0.000147403,0.000147403,0.000190248,175,0.001948182,0.050780813,67.99536719,0.002054743,1.04E+19,4.71E+17,0.021959772,1.58E+17,1.00E+19,2.66E+18,0.813316083,5.19E-06,-0.006425318,0.000159749,140,160,230,0.372442702,0.682553352,14.13727906,30,1.005422994,1.00121918,1.016213096,0.069676505,0.070474032,0.071560896,1.549218398,1.77717088,1.954916921,0.810287061,0.74906993,0.73442229,1.247552189,1.338246011,1.406124338,1.218995771,0.690266605,1,1.002169198,1.004338395,1.004582231,1.002900705,1.00121918,1.219687359,1.439374719,1.594808895,1.685989887,1.77717088,0.069270602,0.069541204,0.069836011,0.070155021,0.070474032,160,1.230647478,0.338075433,0.021113202,-0.011459673,7.716377977,1.49E-05,370,320,76.89197347,0.933645284,0.625293772,0.815426511,0.651738891,0.002569916,-0.003137167,,,,,,,,,,,
198,200525_Replication_Study,PL_PC_T_MAPI_8Sun_25C_60RH_air_24_50x,25,60,21,8,1,8.56E-05,,,,9.56E-05,8.56E-05,8.78E-05,380,0.007950661,0.030840646,86.49613273,0.001679408,3.73E+18,4.79E+17,0.023129182,8.19E+16,3.32E+18,1.48E+18,0.009422431,-1.72E-06,0.007866314,0.000225567,365,400,,0.417188388,17.7203472,17.05306888,30,1.02178544,1.061458089,1.107401597,0.069530842,0.069955894,0.070365493,0.87311994,1.139555579,1.344203935,1.116979531,1.053616472,1.05475222,0.934704223,1.069358069,1.16267904,1.213781207,0.701664578,1,1.008714176,1.017428352,1.02971997,1.045589029,1.061458089,0.949247976,0.898495952,0.926407068,1.032981323,1.139555579,0.069212337,0.069424673,0.069615852,0.069785873,0.069955894,370,53.8616011,0.392795448,0.014310807,0.001728873,6.971714651,2.51E-05,685,535,94.79055936,0.39608862,1.57518966,0.369084142,1.476068404,-0.003606852,0.003998992,,,,,,,,,,,
199,200525_Replication_Study,PL_PC_T_MAPI_8Sun_25C_60RH_air_27_50x,25,60,21,8,1,0.000143394,,,,0.000147049,0.000136617,0.000152349,125,0.004642257,0.063197737,100.963367,0.006323517,2.86E+19,1.33E+18,0.01866631,4.24E+17,2.75E+19,6.00E+18,0.724963666,8.84E-07,-0.005951046,0.000343407,125,140,170,0.32206672,11.99436973,5.281315937,30,1.004178976,1.013200227,1.045663503,0.069735243,0.070350667,0.071071802,1.528250412,1.758948543,2.035101058,0.813777169,0.771225415,0.762559203,1.239129646,1.331095525,1.433871831,1.248056539,0.709185419,1,1.00167159,1.003343181,1.005983226,1.009591726,1.013200227,1.211300165,1.42260033,1.574390038,1.66666929,1.758948543,0.069294097,0.069588194,0.069858328,0.070104497,0.070350667,120,11.98885854,0.292566349,0.025316917,-0.009772712,13.58430185,1.70E-05,130,125,109.0914968,0.109448984,5.39086947,0.115841172,4.242090977,0.002873422,-0.002943275,,,,,,,,,,,
200,200525_Replication_Study,PL_PC_T_MAPI_8Sun_25C_60RH_air_26_50x,25,60,21,8,1,0.0001114,,,,0.000110113,0.000107163,0.00013034,120,0.002573258,0.073176729,123.3783884,0.007489827,4.42E+19,1.50E+18,0.017440674,5.73E+17,4.29E+19,7.99E+18,0.688953408,1.64E-07,-0.014928714,0.000218253,125,140,165,0.272167182,10.63856854,5.168543276,30,0.996022814,1.001783828,1.024181131,0.069628974,0.070101131,0.07062867,1.958438294,2.170440877,2.355898065,0.70679324,0.678512266,0.68003028,1.403609131,1.479075455,1.542500413,1.252432494,0.673841599,1,0.998409125,0.996818251,0.997175016,0.999479422,1.001783828,1.383375317,1.766750635,2.00083881,2.085639844,2.170440877,0.06925159,0.06950318,0.069723406,0.069912269,0.070101131,115,10.12846167,0.241400486,0.028059195,-0.01350078,14.79187493,2.28E-05,120,120,131.5570242,0.109328503,4.582795365,0.109328503,4.582795365,0.005298516,-0.006562856,,,,,,,,,,,
201,200525_Replication_Study,PL_PC_T_MAPI_8Sun_25C_60RH_air_28_50x,25,60,21,8,1,7.56E-06,,,,2.72E-05,3.60E-05,4.85E-05,,-0.005420186,-0.018380026,58.26328276,0.006850037,7.19E+18,1.53E+18,0.017911352,2.54E+17,5.29E+18,4.10E+18,0.152321717,6.05E-06,0.008001312,0.000402125,445,565,,,,,30,0.950269802,0.894752888,0.891331544,0.068578749,0.068659861,0.068848547,0.584422926,0.568911469,0.560767062,1.183893625,1.063784725,1.063071969,0.762748171,0.752579645,0.747335971,1.250124133,0.429128262,0,0.980107921,0.960215842,0.939166419,0.916959654,0.894752888,0.83376917,0.667538341,0.581320635,0.575116052,0.568911469,0.0688315,0.068662999,0.068594971,0.068627416,0.068659861,,10.12846167,,-0.010633528,0.000673312,14.14206357,6.32E-06,,,67.75935924,,,,,-0.00608005,0.004541666,,,,,,,,,,,
202,210111_Contacts_vs_No_Contacts,PC_PL_Tr_MAPI_1sun_25C_60RH_50pctO2_contacts,25,60.5,50,1,1,0.000154709,,,,0.000262415,0.000195687,0.000153336,295,0.006256963,0.200543037,64.60192106,1.73E-05,1.28E+17,1.26E+16,0.1101129,3.40892E+15,1.28E+17,1.05E+16,0.590908051,-5.94E-06,0.002418124,0.000144934,,,,0.357464354,136.8855407,42.86946587,30,1.017372973,1.050998853,1.087995473,0.070312075,0.070956866,0.071544919,2.403898773,3.928703749,4.753560271,0.66453791,0.553402264,0.538382365,1.557545102,1.996013863,2.198686709,1.095426087,0.367594884,0,1.006949189,1.013898379,1.024098149,1.037548501,1.050998853,1.561559509,2.123119018,2.708859768,3.318781758,3.928703749,0.06952483,0.07004966,0.070441033,0.070698949,0.070956866,290,131.7325386,0.352042524,0.061647408,-0.019882639,0.696615445,0.0001516,,,73.67916821,,,,,0.004486529,-0.002381527,,,,,,,,,,,
203,210111_Contacts_vs_No_Contacts,PC_PL_Tr_MAPI_1sun_25C_0RH_75pctO2_contacts_2,25,0,75,1,1,4.15E-05,,,,5.05E-05,3.02E-05,2.78E-05,200,0.002447243,0.016664665,73.40965542,6.46E-05,6.66E+17,2.07E+16,0.060906861,9.33781E+15,6.64E+17,4.30E+16,0.463871002,-3.55E-06,0.000177332,-9.32E-05,,,,0.074567739,4.780051133,2.12165174,30,1.016953412,1.040084312,1.04471744,0.069462809,0.069646813,0.069780926,1.135940631,1.280747847,1.319939154,0.969330003,0.954286344,0.948139309,1.06691657,1.133596204,1.151133087,1.129565775,0.076965071,1,1.006781365,1.01356273,1.021579592,1.030831952,1.040084312,1.054376253,1.108752505,1.164902075,1.222824961,1.280747847,0.069185124,0.069370247,0.06949961,0.069573211,0.069646813,180,3.790536996,0.074128246,0.007817948,-0.002383517,1.353768314,9.68E-05,190,170,82.06999114,0.34524669,1.850745933,0.258530562,2.087592862,0.000312527,-4.74E-06,,,,,,,,,,,
204,210111_Contacts_vs_No_Contacts,PC_PL_Tr_MAPI_1sun_25C_60RH_5pctO2_contacts,25,55.5,5,1,1,0.000166271,,,,0.000316705,0.000316705,0.000166271,765,0.002038188,0.025812994,65.39783427,4.49E-05,3.59E+17,1.85E+16,0.064766697,6.44836E+15,3.59E+17,1.39E+16,0.189048767,-1.00E-05,0.000371532,1.80E-05,,,,0.350754331,40.57454837,13.61929946,30,1.010168322,1.017533011,1.029176478,0.070583525,0.071353588,0.071934983,1.164380498,1.347337617,1.449144172,0.943138021,0.888238022,0.875271757,1.081962571,1.165648625,1.210143266,1.120153364,0.372293777,0,1.004067329,1.008134657,1.01164126,1.014587135,1.017533011,1.065752199,1.131504399,1.200971922,1.274154769,1.347337617,0.06963341,0.07026682,0.070737537,0.071045563,0.071353588,750,38.07305912,0.343088692,0.01190295,-0.00618476,1.127171323,9.56E-05,,,74.43023087,,,,,3.92E-05,3.45E-05,,,,,,,,,,,
205,210111_Contacts_vs_No_Contacts,PC_PL_Tr_MAPI_1sun_25C_60RH_75pctO2_contacts,25,56.5,75,1,1,0.00025958,,,,0.000334769,0.000334769,0.000252957,350,0.008614045,0.056779447,77.30287063,8.87E-05,9.27E+17,2.44E+16,0.043727444,1.15E+16,9.23E+17,6.24E+16,0.79384613,-2.27E-06,-0.006235731,9.60E-05,,,,0.418162547,38.06518526,14.81050315,30,1.028954137,1.07831679,1.127004066,0.070673844,0.071659365,0.072887441,1.700409049,2.089031557,2.201597217,0.808691188,0.799670355,0.849289384,1.30921003,1.454058029,1.495530484,1.137743513,0.422899608,0,1.011581655,1.023163309,1.038826667,1.058571729,1.07831679,1.28016362,1.560327239,1.778133551,1.933582554,2.089031557,0.069669537,0.070339075,0.070870948,0.071265156,0.071659365,335,35.22044447,0.404180435,0.023223405,-0.002606244,1.587315344,9.03E-05,,,85.82719608,,,,,0.00364576,-0.003287241,,,,,,,,,,,
206,210111_Contacts_vs_No_Contacts,PC_PL_Tr_MAPI_1sun_25C_0RH_50pctO2_contacts_3,25,0,50,1,1,7.13E-05,,,,0.000215578,7.35E-05,2.41E-05,535,0.009679869,0.052545876,90.10657211,5.32E-05,4.88E+17,1.94E+16,0.056241534,7.61611E+15,4.86E+17,3.39E+16,0.530773163,-1.26E-05,0.002088399,-0.000123628,,,,0.07880802,17.18510656,6.857013467,30,1.051077287,1.125439877,1.16014501,0.070077888,0.069421548,0.070443927,1.239958747,1.584337468,1.855923292,0.989969933,1.004250973,0.984085124,1.115956582,1.261253363,1.367703271,1.124559389,0.098849766,1,1.020430915,1.040861829,1.065949805,1.095694841,1.125439877,1.095983499,1.191966997,1.308834491,1.446585979,1.584337468,0.069431155,0.06986231,0.06994662,0.069684084,0.069421548,475,14.56743492,0.077772932,0.02193332,-0.000466153,1.228089415,0.000153191,490,450,98.33997622,0.16815695,3.738221669,0.139070641,3.99034377,0.000486222,0.000586804,,,,,,,,,,,
0,210317_Replication_Study,PL_PC_T_DF_1sun_25C_40RH_air,25,40,21,1,1,0.000182143,,,,0.000219658,0.000182143,0.000167215,265,-0.001447026,0.093727302,93.70160352,4.20E-06,4.08E+16,1.37096E+15,0.03603855,5.83302E+14,3.91E+16,7.93195E+15,0.212657928,-7.50E-06,-0.001094294,-8.40E-05,290,345,,0.336144187,49.19609302,15.23555653,20,0.995422822,0.985529736,0.983106991,0.070098288,0.070821425,0.071547597,1.495993874,1.937273023,2.201038824,0.807867054,0.694616773,0.647553326,1.226521852,1.398280171,1.492540179,1.058871781,0.614604331,0,0.998169129,0.996338258,0.993444205,0.98948697,0.985529736,1.198397549,1.396795099,1.584249704,1.760761363,1.937273023,0.069439315,0.06987863,0.070242915,0.07053217,0.070821425,260,45.77758461,0.319602763,0.039828017,-0.030538323,0.342005675,0.000582995,262.4930458,261.5661624,101.2388575,0.033419486,11.30882582,0.033419486,11.30882582,0.001577653,-0.001095271,,,,,,,,,,,
1,210317_Replication_Study,PL_PC_T_DF_1sun_25C_40RH_air_3,25,40,21,1,1,0.000328253,,,,0.000297279,0.000297279,0.000365771,175,0.012666143,0.006494901,73.64263577,1.42E-06,7.67164E+15,8.26519E+14,0.05120878,1.82179E+14,6.67803E+15,2.74836E+15,0.415935516,6.19E-06,0.000690482,0.000373797,195,215,,0.419502756,27.1240005,5.398780443,20,1.048269183,1.126661431,1.229504309,0.070486393,0.07228253,0.074497476,1.015212463,1.064949006,1.262035981,1.088295934,1.224187079,1.334356718,1.009714587,1.036905226,1.132891096,1.030946501,0.640664003,0,1.019307673,1.038615346,1.063947633,1.095304532,1.126661431,1.006084985,1.01216997,1.025159772,1.045054389,1.064949006,0.069594557,0.070189115,0.070845621,0.071564075,0.07228253,170,21.58783915,0.391315005,0.003690523,0.022418708,0.198612565,0.000436381,170.8382513,169.9300075,66.74735815,0.074366447,8.515712579,0.026556257,10.28647793,0.000951904,0.000349521,,,,,,,,,,,
2,210317_Replication_Study,PL_PC_T_DF_1sun_25C_40RH_air_4,25,40,21,1,1,0.000289547,,,,0.000274371,0.000289547,0.00032419,165,0.002656213,0.193550606,91.79182551,1.04E-05,1.27E+17,2.67456E+15,0.038800944,1.7021E+15,1.23E+17,1.91E+16,0.55474472,3.04E-06,0.006627568,7.71E-05,180,215,,0.377603392,21.12546354,9.292173737,20,1.010378344,1.026562128,1.059573924,0.070371853,0.071895473,0.073895293,1.802063836,2.935506058,3.416696195,0.757625648,0.610541918,0.60093061,1.347452267,1.726056432,1.868263791,1.08230066,0.679949767,1,1.004151337,1.008302675,1.013615101,1.020088615,1.026562128,1.320825534,1.641651069,2.02875228,2.482129169,2.935506058,0.069548741,0.070097482,0.070676577,0.071286025,0.071895473,165,21.12546354,0.377603392,0.072605643,-0.038945808,0.539580178,0.000285188,164.0322881,163.0015484,88.93884148,0.060717453,8.140817845,0.060717453,8.140817845,0.001905812,0.000623038,,,,,,,,,,,
3,210317_Replication_Study,PL_PC_T_DF_1sun_25C_40RH_air_5,25,40,21,1,1,0.000181159,,,,0.000218878,0.000181159,0.000215797,135,0.002246969,0.092978945,142.9975681,1.84E-05,7.11E+16,4.89717E+15,0.021990565,9.34828E+14,5.16E+16,3.52E+16,0.017429352,-7.54E-06,0.014208583,0.000135522,165,195,240,0.261388267,7.673335894,2.948823495,20,1.00773193,1.022469694,1.049507123,0.070094388,0.070811588,0.072035016,1.109680141,1.929789451,2.193353959,0.962249894,0.749132001,0.738776549,1.055363735,1.395540806,1.490931463,1.097129527,0.696651738,1,1.003092772,1.006185544,1.010679483,1.016574588,1.022469694,1.043872056,1.087744113,1.273702003,1.601745727,1.929789451,0.069437755,0.06987551,0.070237828,0.070524708,0.070811588,135,7.673335894,0.261388267,0.039554081,-0.0250868,0.720096498,0.000719722,136.2637218,134.802859,163.2208836,0.165358813,3.808315097,0.087649689,4.402776364,-0.003507356,0.005696267,,,,,,,,,,,
4,210317_Replication_Study,PL_PC_T_DF_1sun_25C_40RH_air_6,25,40,21,1,1,0.000246679,,,,0.000294754,0.000294754,0.000243085,205,0.011416239,0.267916945,88.69615121,1.61E-05,1.68E+17,3.68648E+15,0.028728479,1.95836E+15,1.60E+17,3.28E+16,0.891838074,-9.62E-06,0.020041593,0.000573731,235,275,,0.342375813,52.99064764,15.69433221,20,1.041557185,1.114162386,1.167828949,0.07047377,0.071466789,0.072720411,1.838544908,3.679169452,4.893155202,0.79691483,0.642336806,0.610319168,1.36130152,1.932565302,2.23460859,1.09362491,0.583147185,0,1.016622874,1.033245748,1.056078225,1.085120306,1.114162386,1.335417963,1.670835926,2.206669817,2.942919634,3.679169452,0.069589508,0.070179016,0.070672373,0.071069581,0.071466789,205,52.99064764,0.342375813,0.09325653,-0.035766319,0.67261944,0.000287933,209.9364146,207.8453806,99.77651168,0.043468483,12.88799684,0.043468483,12.88799684,0.000970143,0.004199245,,,,,,,,,,,
5,210317_Replication_Study,PL_PC_T_DF_1sun_25C_40RH_air_7,25,40,21,1,1,0.000327722,,,,0.000306699,0.000306699,0.000350806,145,0.006943188,0.128507007,100.0539612,2.26E-05,2.05E+17,4.85088E+15,0.023336907,2.05295E+15,1.94E+17,4.48E+16,0.750442505,4.20E-06,-0.017094206,0.000262265,180,205,255,0.321673345,27.01964674,8.138744375,20,1.026907397,1.069431881,1.103359402,0.070533495,0.072277224,0.074265517,2.069890187,2.285070068,2.156727955,0.729751369,0.751191326,0.820916996,1.445065878,1.522494347,1.482978151,1.102395957,0.631009708,1,1.010762959,1.021525918,1.035412294,1.052422087,1.069431881,1.427956075,1.855912149,2.112926163,2.198998115,2.285070068,0.069613398,0.070226796,0.070882241,0.071579732,0.072277224,145,27.01964674,0.321673345,0.052249435,-0.024880867,0.797816428,0.000286539,147.4585735,146.1382014,108.402941,0.048253945,8.857377621,0.048253945,8.857377621,0.005833772,-0.007352748,,,,,,,,,,,
6,210317_Replication_Study,PL_PC_T_DF_1sun_25C_40RH_air_8,25,40,21,1,1,0.00036004,,,,0.00031583,0.00031583,0.00036004,135,0.005286257,0.164291764,110.559121,1.13E-05,1.07E+17,2.98394E+15,0.028672217,1.41332E+15,1.05E+17,1.30E+16,0.272926331,8.84E-06,-0.007453454,0.000106842,150,180,240,0.366314706,12.94073196,5.372936888,20,1.022551622,1.052862571,1.08406963,0.07057915,0.0726004,0.075506447,2.007795162,2.642917642,2.762447677,0.734700599,0.676397731,0.698454786,1.423180847,1.638857648,1.682581303,1.084477876,0.747596079,1,1.009020649,1.018041298,1.028613812,1.040738192,1.052862571,1.403118065,1.806236129,2.134819658,2.38886865,2.642917642,0.06963166,0.07026332,0.0709834,0.0717919,0.0726004,135,12.94073196,0.366314706,0.063885765,-0.032360227,0.562934647,0.000415116,136.534459,134.9466891,109.600267,0.102787447,6.190803113,0.065177969,6.328680453,0.004139931,-0.004150081,,,,,,,,,,,
7,210317_Replication_Study,PL_PC_T_DF_1sun_25C_40RH_air_9,25,40,21,1,1,0.000229314,,,,0.000269806,0.000229314,0.000213208,155,0.009024821,0.195563014,94.80830224,3.39E-05,4.01E+17,6.53763E+15,0.026413107,3.53088E+15,3.87E+17,6.45E+16,0.543720245,-8.10E-06,-0.001536568,0.000317717,190,215,265,0.326661813,18.26098514,4.929798899,20,1.035671648,1.090248207,1.111354778,0.07034903,0.071293142,0.072247968,2.01622926,2.955630138,3.496628536,0.752328614,0.686860426,0.654962025,1.425727723,1.730542494,1.885772605,1.112885044,0.615544465,1,1.014268659,1.028537318,1.04658696,1.068417584,1.090248207,1.406491704,1.812983408,2.204109435,2.579869787,2.955630138,0.069539612,0.070079224,0.070537852,0.070915497,0.071293142,150,16.53122571,0.306173057,0.073054249,-0.031313957,0.978492583,0.000202521,152.6160577,151.4635367,100.9279616,0.062146973,6.726987001,0.062146973,6.726987001,0.003644064,-0.002418259,,,,,,,,,,,
8,210317_Replication_Study,PL_PC_T_DF_1sun_25C_40RH_air_10,25,40,21,1,1,0.000202216,,,,0.000188203,0.000202216,0.000234022,140,0.015597066,0.232898053,102.1325262,1.31E-05,1.29E+17,3.57195E+15,0.0314366,1.675E+15,1.24E+17,2.40E+16,0.17980957,2.80E-06,-0.01351417,0.000635081,165,190,325,0.333003433,39.22778613,8.774589789,20,1.058366523,1.155970661,1.223107376,0.069941015,0.071022158,0.072137753,2.502344521,3.32898053,3.608778331,0.705157988,0.727585338,0.780923799,1.588494658,1.836579299,1.915669179,1.088393154,0.734612099,1,1.023346609,1.046693218,1.077887351,1.116929006,1.155970661,1.600937808,2.201875617,2.667671723,2.998326126,3.32898053,0.069376406,0.069752812,0.070157243,0.070589701,0.071022158,140,39.22778613,0.333003433,0.08365793,-0.027241466,0.607505492,0.000364706,139.0706007,137.9620467,106.7196963,0.05003131,10.02128618,0.05003131,10.02128618,0.006345387,-0.0068082,,,,,,,,,,,
9,210317_Replication_Study,PL_PC_T_DF_1sun_25C_40RH_air_11,25,40,21,1,1,9.56E-05,,,,9.56E-05,9.60E-05,0.000131672,200,0.003992499,0.027582216,85.67589457,2.20E-05,1.48E+17,5.13624E+15,0.035004943,2.06504E+15,1.37E+17,4.13E+16,0.06987381,-1.98E-06,0.001634055,0.000380848,175,250,,0.406522856,4.137056406,6.388601792,20,1.008602304,1.039924987,1.090339096,0.069527586,0.069956196,0.070457177,1.097059703,1.275822163,1.495696108,0.970242138,0.9554332,0.968888899,1.048479104,1.131888633,1.227013073,1.101666417,0.504450251,0,1.003440921,1.006881843,1.01486684,1.027395914,1.039924987,1.038823881,1.077647763,1.132812195,1.204317179,1.275822163,0.069211035,0.069422069,0.069613308,0.069784752,0.069956196,190,5.192298768,0.384757389,0.013188863,-0.00445668,0.786569027,0.000211,222.9253683,218.3243899,92.36513395,0.159367881,3.836601757,0.141644052,3.734963391,0.000298978,0.000698609,,,,,,,,,,,
10,210317_Replication_Study,PL_PC_T_DF_1sun_25C_40RH_air_12,25,40,21,1,1,0.000115153,,,,0.000145238,0.000109639,0.00012786,290,-0.000723583,0.011005656,136.2578261,3.30E-05,1.10E+17,7.68524E+15,0.019039505,1.28994E+15,6.86E+16,5.98E+16,0.055496216,-6.02E-06,0.005041772,-3.08E-05,365,410,500,0.28083454,4.640890669,2.414734874,20,0.997308767,0.992764174,0.984933751,0.069726191,0.070151531,0.070685532,0.928983979,1.110056556,1.419343661,1.031135291,0.933644007,0.811475414,0.964591927,1.055627946,1.195469977,1.112201515,0.732442404,1,0.998923507,0.997847014,0.996399849,0.994582011,0.992764174,0.971593592,0.943187183,0.965198495,1.037627526,1.110056556,0.069290476,0.069580953,0.069811259,0.069981395,0.070151531,285,4.558067539,0.269492536,0.005562795,-0.006635599,0.965562289,0.000491058,292.0350538,289.8493542,156.1186104,0.206909477,3.07075443,0.124301727,3.735077456,-0.002572532,0.002528882,,,,,,,,,,,
11,210317_Replication_Study,PL_PC_T_DF_1sun_25C_40RH_air_13,25,40,21,1,1,0.000121462,,,,0.000154826,0.000109057,0.000123946,185,-0.001382223,0.036623777,175.5693699,2.21E-05,1.55E+17,4.90402E+15,0.045307305,2.10189E+15,1.45E+17,4.04E+16,0.290065765,-6.67E-06,0.004670235,-0.000213381,295,345,420,0.164329122,3.540719479,2.290797469,20,0.998645151,0.98617777,0.980034893,0.069774128,0.07021462,0.070670784,1.066363001,1.36623777,2.015416804,0.96452715,0.829830462,0.673503075,1.03397,1.171982277,1.426078702,1.101866182,0.67526948,1,0.99945806,0.998916121,0.996151675,0.991164722,0.98617777,1.0265452,1.053090401,1.126337955,1.246287862,1.36623777,0.069309651,0.069619303,0.069862227,0.070038424,0.07021462,180,3.105125061,0.157246904,0.017198228,-0.017016954,0.789632973,0.001041265,182.514453,180.3758679,205.584937,0.219763059,2.178296375,0.219763059,2.178296375,-0.001984477,0.002080846,,,,,,,,,,,
12,210317_Replication_Study,PL_PC_T_DF_1sun_25C_40RH_air_14,25,40,21,1,1,0.000228597,,,,0.000277535,0.000277535,0.000196486,315,0.014955957,0.13725908,80.48978777,8.74E-06,7.09E+16,2.59148E+15,0.032434127,1.87507E+15,6.14E+16,2.00E+16,0.412002563,-9.79E-06,-0.005849919,0.000596285,365,440,,0.322741581,103.2946483,30.76238802,20,1.057225625,1.149559568,1.227855164,0.070387676,0.071285972,0.072078772,1.832543369,2.372590798,2.587561149,0.822522174,0.852896624,0.930454464,1.358900777,1.549410752,1.620313903,1.077855956,0.620209078,1,1.02289025,1.0457805,1.075692413,1.11262599,1.149559568,1.333017347,1.666034695,1.940552854,2.156571826,2.372590798,0.069555071,0.070110141,0.070567335,0.070926654,0.071285972,310,91.57846802,0.315097174,0.054941075,-0.014710338,0.494867592,0.000290068,315.330863,313.1114549,85.89980017,0.035866409,15.94990507,0.02624267,16.61825233,0.004157046,-0.003367816,,,,,,,,,,,
13,210317_Replication_Study,PL_PC_T_DF_1sun_25C_40RH_air_15,25,40,21,1,1,0.000759227,,,,0.000545798,0.000545798,0.000759227,195,0.024148057,0.227570013,97.08623252,3.19E-06,2.72E+16,1.23943E+15,0.041693959,4.85645E+14,2.56E+16,6.30122E+15,0.921028137,4.27E-05,-0.050080911,-0.000244353,155,185,,0.556958506,2.048411253,16.33568858,20,1.130211529,1.241480575,1.317179318,0.071728992,0.076592269,0.082104364,3.389872844,3.27570013,3.887754216,0.688525968,0.839469194,0.860207868,1.85523591,1.836010217,2.016909425,1.051754835,0.73439938,1,1.052084612,1.104169223,1.152465338,1.196972956,1.241480575,1.955949138,2.911898275,3.367038301,3.321369215,3.27570013,0.070091597,0.071183193,0.072701647,0.074646958,0.076592269,170,22.07763346,0.506818485,0.083601022,-0.016053081,0.29776959,0.000573271,204.2021492,201.8691197,93.67376459,0.143980267,3.730676729,0.143980267,3.730676729,0.009248345,-0.017489232,,,,,,,,,,,
14,210317_Replication_Study,PL_PC_T_DF_1sun_25C_40RH_air_16,25,40,21,1,1,0.000326871,,,,0.000317237,0.000317237,0.000335839,175,-0.000802075,0.065767022,117.6236733,7.14E-06,5.83E+16,2.37276E+15,0.032459542,1.0478E+15,5.48E+16,1.38E+16,0.018314362,1.93E-06,-0.002506006,-2.96E-05,225,240,,0.309504767,33.83900797,6.429836078,20,0.996735836,0.991979247,1.000535348,0.070586186,0.072268709,0.074036473,1.391485259,1.657670218,1.676286043,0.839485147,0.75960931,0.766539804,1.183442411,1.295432813,1.305960862,1.072623373,0.664319472,1,0.998694334,0.997388669,0.995784518,0.993881882,0.991979247,1.156594104,1.313188207,1.444722251,1.551196234,1.657670218,0.069634474,0.070268949,0.070922691,0.0715957,0.072268709,175,33.83900797,0.309504767,0.029543281,-0.024039069,0.446953994,0.000802995,180.0208753,178.0155848,135.8269101,0.061853747,9.107843459,0.038505767,9.797537833,0.00161278,-0.00142904,,,,,,,,,,,
15,210317_Replication_Study,PL_PC_T_DF_1sun_25C_40RH_air_17,25,40,21,1,1,0.000699036,,,,0.000668038,0.000668038,0.000699036,130,0.022980625,0.355537522,111.5886033,2.78E-06,2.22E+16,1.12464E+15,0.042650732,3.96544E+14,2.08E+16,5.00496E+15,0.221427917,6.20E-06,-0.016465309,0.000485836,120,165,,0.386611376,49.15297626,18.06029739,20,1.094822797,1.229806249,1.309556625,0.072340188,0.075990364,0.080942552,3.189320336,4.555375221,4.252000101,0.665644958,0.698407895,0.814157818,1.800715144,2.165530231,2.106395732,1.048207966,0.762337755,1,1.037929119,1.075858237,1.121819487,1.175812868,1.229806249,1.875728134,2.751456269,3.462531313,4.008953267,4.555375221,0.070336075,0.07167215,0.073070223,0.074530294,0.075990364,125,47.11267073,0.363932765,0.116553023,-0.03015921,0.277908567,0.000643414,122.6430904,121.5280352,95.87249906,0.035201744,11.79318863,0.035201744,11.79318863,0.00734236,-0.008718001,,,,,,,,,,,
16,210317_Replication_Study,PL_PC_T_DF_1sun_25C_40RH_air_18,25,40,21,1,1,0.000385386,,,,0.000337465,0.000337465,0.000385386,120,0.004834689,0.099669642,109.5346218,3.69E-06,3.13E+16,1.2945E+15,0.034892977,4.38955E+14,2.86E+16,8.51294E+15,0.710933685,9.58E-06,-0.011625781,0.000297767,150,180,,0.29088438,18.30150822,5.717143796,20,1.015654467,1.04834689,1.085768471,0.070687324,0.072853861,0.075610073,1.788992729,1.996696417,2.097380734,0.768029809,0.771934498,0.804668038,1.343117135,1.423736348,1.465067727,1.055566586,0.744647432,1,1.006261787,1.012523574,1.022192952,1.035269921,1.04834689,1.315597091,1.631194183,1.830533466,1.913614942,1.996696417,0.06967493,0.070349859,0.071120631,0.071987246,0.072853861,120,18.30150822,0.29088438,0.042373635,-0.02280655,0.320698961,0.000906583,122.4586798,120.7962913,122.250472,0.064136682,7.073779127,0.064136682,7.073779127,0.004717498,-0.005249958,,,,,,,,,,,
17,210317_Replication_Study,PL_PC_T_DF_1sun_25C_40RH_air_19,25,40,21,1,1,0.000381947,,,,0.00029026,0.00029026,0.000381947,140,0.005916661,0.035546294,115.7815999,8.13E-06,8.75E+16,2.26131E+15,0.033567853,1.19237E+15,8.31E+16,1.60E+16,0.236263275,1.83E-05,-0.004142626,0.000224675,195,220,685,0.310624907,9.018350488,3.360057991,20,1.02323862,1.059166611,1.094230683,0.070451301,0.072819467,0.076230047,1.281297122,1.355462937,1.522905382,0.922390062,0.957540061,0.959218196,1.135113349,1.171579087,1.248246534,1.075973023,0.564494384,1,1.009295448,1.018590896,1.030424218,1.044795415,1.059166611,1.112518849,1.225037698,1.296130285,1.325796611,1.355462937,0.069580521,0.070161041,0.070924934,0.071872201,0.072819467,135,7.672532423,0.290921119,0.017157909,-0.004245994,0.477061441,0.000714654,142.160589,139.672393,132.3832829,0.137429747,4.558026564,0.095771099,5.051004119,0.002255199,-0.001972952,,,,,,,,,,,
18,210317_Replication_Study,PL_PC_T_DF_1sun_25C_40RH_air_20,25,40,21,1,1,0.000555585,,,,0.000598068,0.000598068,0.000555585,150,0.007852559,0.24857784,110.791549,1.02E-05,1.04E+17,3.05161E+15,0.031998706,1.71675E+15,9.97E+16,1.92E+16,0.692092896,-8.50E-06,-0.006625461,0.000241485,175,250,380,0.30396069,14.60590265,6.140352289,20,1.032517114,1.078525591,1.129131374,0.071990339,0.074555854,0.078958671,2.408525726,3.4857784,2.507854137,0.682206541,0.615809705,0.791640635,1.56271089,1.888923542,1.610500529,1.081817704,0.662777515,1,1.013006845,1.026013691,1.041718809,1.0601222,1.078525591,1.56341029,2.126820581,2.623976261,3.054877331,3.4857784,0.070196136,0.071392271,0.072503442,0.073529648,0.074555854,145,14.6491387,0.291354082,0.088892354,-0.038419029,0.534532361,0.000544676,151.7351449,148.5817367,122.3359531,0.103344146,5.729161171,0.074265195,6.852540262,0.005027932,-0.004729965,,,,,,,,,,,
19,210317_Replication_Study,PL_PC_T_DF_1sun_25C_40RH_air_21,25,40,21,1,1,0.000361114,,,,0.000433683,0.000433683,0.000361114,190,0.024577188,0.505729103,107.3704765,4.26E-06,4.20E+16,1.47933E+15,0.036602113,6.92332E+14,4.03E+16,7.69516E+15,0.080070496,-1.45E-05,0.035427673,0.000582455,170,205,,0.48754215,27.86054259,19.65837675,20,1.098697968,1.245771878,1.330389241,0.071168416,0.072611138,0.075117112,2.642953688,6.057291032,6.548111152,0.738043232,0.623890082,0.681770917,1.635591484,2.48753365,2.596085412,1.059236304,0.698807059,1,1.039479187,1.078958374,1.12811275,1.186942314,1.245771878,1.657181475,2.314362951,3.325821157,4.691556094,6.057291032,0.069867367,0.070734733,0.071456961,0.072034049,0.072611138,165,49.43649471,0.38283656,0.148753365,-0.037610992,0.344440563,0.000465161,159.5344821,158.5842304,90.75213036,0.048250959,10.90876343,0.048250959,10.90876343,0.002956072,0.004327014,,,,,,,,,,,
