Repository: hillhouse-group/perovskite-ML

# Modeling Notebooks

After the desired experimental data have been rendered down into a Pandas DataFrame and saved in CSV format, the modeling notebooks will read them in and use them to train machine learning models. Additional features may be constructed after reading in the data (although it is recommended to do so only during development and to try to maintain feature construction in the featurizer notebooks as much as possible).

File: Machine_Learning_Notebooks/Trial_Data/Old Datasets/Film Datasets/210222_Featurized_Data_augmented.csv (part 6 of 6)
,ClassID,ExptID,Temp (deg C),RH (%),Oxygen (%),Illum (Nsuns),MA fraction,Bleach Rate (polyfit) (1/min),Bleach Rate (1% inc) (1/min),Bleach Rate (2% inc) (1/min),Bleach Rate (5% inc) (1/min),Bleach Rate (fit to 1% inc) (1/min),Bleach Rate (fit to 2% inc) (1/min),Bleach Rate (fit to 5% inc) (1/min),tLD75 (min),dLDdt (1/min),dPLdt (1/min),LD_0 (nm),PLQY_0,xy1t0_0,xy0t1_0,xy0t1Norm_0,xy1t1_0,t0xy1_0,t1xy0_0,frac_bright_0,ddTr0,ddPL0,ddLD0,tPLmax,tPLmax10,tPL10,TrFail,PLFail,PLEnhance,pred_horiz,Ld1,Ld2,Ld3,Tr1,Tr2,Tr3,PL1,PL2,PL3,mu1,mu2,mu3,tau1,tau2,tau3,QFLS_0,Tr_end,Tr_finished,Ld_2min,Ld_4min,Ld_6min,Ld_8min,Ld_10min,PL_2min,PL_4min,PL_6min,PL_8min,PL_10min,Tr_2min,Tr_4min,Tr_6min,Tr_8min,Tr_10min,tLD80 (min),PL_LD80,Tr_LD80,dtaudt,dmudt,tau0,mu0,tLD75 corrected (min),tLD80 corrected (min),LD_0 corrected (nm),mu_LD80,tau_LD80,mu_LD75,tau_LD75,ddmu0,ddtau0,,,,,,,,,,,
20,210317_Replication_Study,PL_PC_T_DF_1sun_25C_40RH_air_22,25,40,21,1,1,0.000573855,,,,0.000463188,0.000463188,0.000573855,175,0.008980525,0.256579365,104.7925091,6.57E-06,7.02E+16,1.798E+15,0.034148513,9.1721E+14,6.82E+16,1.15E+16,0.478412628,2.21E-05,-0.014223966,0.000265842,185,210,,0.433747296,21.59149221,8.370020803,20,1.030978693,1.08980525,1.143710998,0.071315942,0.074738554,0.079515114,2.638495963,3.565793647,3.375756545,0.650285248,0.621459876,0.698864961,1.634539717,1.911105654,1.871713308,1.070470774,0.705759254,1,1.012391477,1.024782954,1.042744004,1.066274627,1.08980525,1.655398385,2.31079677,2.8239555,3.194874573,3.565793647,0.069926377,0.070852754,0.072000464,0.073369509,0.074738554,170,15.93929596,0.414415238,0.091110565,-0.037854012,0.428616502,0.000327932,164.5815786,163.3121436,85.00112056,0.071417166,7.533912638,0.071417166,7.533912638,0.006417788,-0.007159476,,,,,,,,,,,
21,210317_Replication_Study,PL_PC_T_DF_1sun_25C_40RH_air_25,25,40,21,1,1,0.00047041,,,,0.000362334,0.000362334,0.00047041,260,0.041141378,0.35093586,84.11550523,3.45E-06,3.54E+16,1.26249E+15,0.039793364,6.03131E+14,3.40E+16,6.2286E+15,0.549324036,2.16E-05,-0.012605215,0.000873771,120,175,,0.712207213,0.487560586,5.902277662,20,1.151242747,1.411413782,1.601284686,0.07081167,0.0737041,0.078969261,3.069809667,4.509358601,4.679880307,0.7519024,0.927591393,1.16321018,1.762675398,2.147593089,2.204341649,1.053789425,0.757399439,1,1.060497099,1.120994197,1.203276954,1.307345368,1.411413782,1.827923867,2.655847734,3.357719454,3.933539027,4.509358601,0.069724668,0.070449336,0.071390156,0.072547128,0.0737041,250,0.467406802,0.704065592,0.114759309,-0.007240861,0.309796746,0.000189474,138.1898206,137.6502871,54.93014283,0.03179612,10.66200035,0.03179612,10.66200035,0.008475732,-0.007555154,,,,,,,,,,,
22,210317_Replication_Study,PL_PC_T_DF_1sun_25C_40RH_air_27,25,40,21,1,1,0.000364445,,,,0.000270493,0.000364445,0.000364445,130,0.018642736,0.168851882,97.37351299,1.33E-05,1.15E+17,3.69397E+15,0.025729835,1.99745E+15,1.08E+17,2.48E+16,0.940166473,1.88E-05,-0.007856204,0.000579447,125,150,,0.504258179,10.09441578,4.765826346,20,1.065696346,1.186427363,1.272797173,0.070352465,0.072644452,0.076746522,2.040664505,2.68851882,2.689248673,0.791764648,0.851483818,0.974210745,1.434401884,1.653125822,1.662897531,1.088676629,0.781529035,1,1.026278538,1.052557077,1.08984255,1.138134956,1.186427363,1.416265802,1.832531604,2.170235368,2.429377094,2.68851882,0.069540986,0.070081972,0.070810862,0.071727657,0.072644452,125,10.63373167,0.463989241,0.065312582,-0.014851618,0.610866294,0.000204005,122.3213803,121.5485175,80.03714572,0.045505024,7.308908783,0.045505024,7.308908783,0.00535909,-0.004313559,,,,,,,,,,,
23,210317_Replication_Study,PL_PC_T_DF_1sun_25C_40RH_air_28,25,40,21,1,1,0.00045231,,,,0.000370501,0.000370501,0.00045231,165,0.022737024,0.320240752,89.18913216,4.19E-06,3.78E+16,1.39834E+15,0.035531773,5.8714E+14,3.69E+16,5.31034E+15,0.383815765,1.64E-05,0.004190424,0.000305206,225,230,230,0.727178601,0.630610633,10.56582816,20,1.098591814,1.227370237,1.345447132,0.070852507,0.073523103,0.078055703,2.496443155,4.202407523,5.110938931,0.7597149,0.726964424,0.786614304,1.588627488,2.072230291,2.301290447,1.058830768,0.893307893,1,1.039436726,1.078873451,1.124347499,1.175858868,1.227370237,1.598577262,2.197154524,2.837636029,3.520021776,4.202407523,0.069741003,0.070482006,0.071386626,0.072454864,0.073523103,105,33.13161364,0.52071198,0.107223029,-0.027303558,0.341732804,0.000258997,98.21678948,97.60518728,67.4509857,0.029001631,12.58824092,0.029001631,12.58824092,0.004150692,-0.002100494,,,,,,,,,,,
24,210317_Replication_Study,PL_PC_T_DF_1sun_25C_40RH_air_30,25,40,21,1,1,0.000497043,,,,0.000444895,0.000444895,0.000497043,80,0.005627874,0.024667562,84.53701318,8.14E-06,4.85E+16,2.16269E+15,0.027259544,6.31985E+14,4.37E+16,1.43E+16,0.497470856,1.04E-05,-0.000301174,0.000539077,510,515,515,0.302946902,7.573981026,2.436007155,20,1.00963024,1.056278736,1.114571857,0.071224477,0.073970426,0.077409398,1.13086717,1.246675619,1.337012634,0.955223731,0.991666571,1.060815588,1.06713557,1.125100714,1.171052198,1.07600341,0.834234197,1,1.003852096,1.007704192,1.018959939,1.037619337,1.056278736,1.052346868,1.104693736,1.15402886,1.20035224,1.246675619,0.069889791,0.070779581,0.071773666,0.072872046,0.073970426,80,7.573981026,0.302946902,0.012510071,-0.000833343,0.477343651,0.00029774,79.88701288,79.06137333,85.47366262,0.134423188,4.108541287,0.134423188,4.108541287,0.001624382,-0.000183409,,,,,,,,,,,
25,210317_Replication_Study,PL_PC_T_DF_1sun_25C_40RH_air_31,25,40,21,1,1,0.000269571,,,,0.000306713,0.000306713,0.000266778,190,0.006469938,0.110959776,80.61872465,1.67E-05,1.28E+17,4.02432E+15,0.035596028,1.75165E+15,1.21E+17,3.14E+16,0.090900421,-7.43E-06,0.002105668,0.000354046,195,255,,0.307906824,11.8087657,5.241746073,20,1.022594584,1.064699376,1.10055221,0.070533563,0.07169571,0.073058923,1.502157168,2.109597756,2.843375669,0.850295059,0.775728236,0.711913055,1.22980802,1.461316875,1.701352656,1.094583247,0.532626694,0,1.009037833,1.018075667,1.031015542,1.047857459,1.064699376,1.200862867,1.401725734,1.623645285,1.866621521,2.109597756,0.069613425,0.07022685,0.070765993,0.071230851,0.07169571,185,11.26739788,0.292604642,0.046131687,-0.022427176,0.685282034,0.000229834,188.5026659,186.9731414,89.97880335,0.094687705,5.190476681,0.094687705,5.190476681,0.001502762,3.40E-05,,,,,,,,,,,
26,210317_Replication_Study,PL_PC_T_DF_1sun_25C_40RH_air_32,25,40,21,1,1,0.000241409,,,,0.00023671,0.000241409,0.000248318,135,0.004785953,0.123905661,97.16941152,2.18E-05,1.56E+17,6.1584E+15,0.028026616,2.42368E+15,1.44E+17,4.18E+16,0.02072525,9.40E-07,0.00075789,0.000256329,150,185,205,0.253616324,8.243903968,3.293297173,20,1.017060957,1.047859534,1.071748093,0.070183552,0.071414095,0.072728448,1.600581053,2.239056615,2.290858598,0.815082454,0.729489797,0.753013497,1.269089999,1.505174723,1.525396264,1.101517096,0.485454191,0,1.006824383,1.013648766,1.023220672,1.035540103,1.047859534,1.240232421,1.480464843,1.728276166,1.98366639,2.239056615,0.069473421,0.069946841,0.07042966,0.070921878,0.071414095,135,8.243903968,0.253616324,0.050517472,-0.02705102,0.784286552,0.000305989,135.5772038,134.0631923,111.0678292,0.151413333,3.890680248,0.089874664,4.21773221,0.001986498,-0.000660105,,,,,,,,,,,
27,210317_Replication_Study,PL_PC_T_DF_1sun_25C_40RH_air_33,25,40,21,1,1,0.000289413,,,,0.000348159,0.000348159,0.000289611,155,0.01976397,0.114801952,49.51169314,1.49E-05,1.04E+17,3.63108E+15,0.031355541,1.39105E+15,9.75E+16,2.66E+16,0.166526794,-1.17E-05,0.00517608,-0.001129355,160,195,240,0.341003006,14.9822763,6.202967654,20,1.130277451,1.1976397,1.236826849,0.070740793,0.071894134,0.0734424,1.444607755,2.14801952,2.763036531,1.059114376,0.972397375,0.911701879,1.206222054,1.475056277,1.677895691,1.091621545,0.732158585,1,1.052110981,1.104221961,1.143749901,1.170694801,1.1976397,1.177843102,1.355686204,1.585290108,1.866654814,2.14801952,0.069696317,0.070392635,0.070971461,0.071432798,0.071894134,150,15.54000992,0.319479237,0.047505628,-0.002760263,0.646899506,9.31E-05,187.6831038,186.7821783,55.6340767,0.121022758,3.190784626,0.121022758,3.190784626,-0.002916628,0.001252243,,,,,,,,,,,
28,210317_Replication_Study,PL_PC_T_DF_1sun_25C_40RH_air_35,25,40,21,1,1,0.000245712,,,,0.00025889,0.000245712,0.000217864,185,0.007187537,0.127481597,95.16545939,2.93E-05,1.70E+17,6.17459E+15,0.02139687,1.87086E+15,1.52E+17,5.62E+16,0.557277679,-2.64E-06,-0.004677457,0.000107348,205,240,260,0.275692669,7.077678707,3.548327606,20,1.033042714,1.071875367,1.104248922,0.070294451,0.071457117,0.072353703,1.754344419,2.274815968,2.862852955,0.802849383,0.757205039,0.714951555,1.329237179,1.517312673,1.705522107,1.109094987,0.501960798,0,1.013217086,1.026434171,1.040809244,1.056342306,1.071875367,1.301737768,1.603475535,1.858438729,2.066627348,2.274815968,0.06951778,0.070035561,0.070526984,0.070992051,0.071457117,185,7.077678707,0.275692669,0.051731267,-0.024279496,0.908915856,0.000244454,188.00458,186.4431285,106.8706015,0.118854503,3.960626279,0.118854503,3.960626279,0.003030125,-0.002823234,,,,,,,,,,,
29,210317_Replication_Study,PC_PL_Tr_MAPI_1sun_25C_40RH_air_34,25,40,21,1,1,0.000294946,,,,0.000380662,0.000380662,0.000242083,390,0.005252474,0.229109137,112.0982907,0.000230248,4.52E+17,4.93E+16,0.017447829,6.8271E+15,4.42E+17,7.64E+16,0.691960077,-1.71E-05,-0.000791504,0.000318471,615,815,1025,0.280449335,13.04867435,6.546924181,20,1.01690906,1.052524744,1.080011893,0.070903312,0.071949464,0.072686001,2.165333295,3.291091368,4.244546491,0.699201948,0.605889533,0.560722597,1.478977627,1.828399858,2.080218804,1.162412487,0.508200612,1,1.006763624,1.013527248,1.024032197,1.038278471,1.052524744,1.466133318,1.932266636,2.390484909,2.840788139,3.291091368,0.069761325,0.070522649,0.071112542,0.071531003,0.071949464,385,13.0341417,0.277149942,0.082839986,-0.039411047,2.565471899,0.000109135,394.9676728,390.198143,119.9677295,0.106324203,5.285642946,0.106324203,5.285642946,0.004149713,-0.002591108,,,,,,,,,,,
30,210317_Replication_Study,PC_PL_Tr_MAPI_1sun_25C_40RH_air_36,25,40,21,1,1,0.000141508,,,,0.000153585,0.000141508,0.00010757,545,0.006130697,0.189427391,80.34531678,0.000197981,1.12E+18,4.27E+16,0.021209281,1.20E+16,1.12E+18,8.14E+16,0.496623993,-2.42E-06,0.000596815,0.000198373,665,855,,0.302618593,20.76505814,8.674947115,20,1.024741399,1.061306965,1.092905702,0.069767925,0.070415081,0.070965029,1.932216586,2.894273915,3.789032686,0.753084287,0.658590897,0.609405535,1.394392304,1.71027641,1.960013168,1.158509132,0.480939847,1,1.009896559,1.019793119,1.032054512,1.046680739,1.061306965,1.372886634,1.745773269,2.124628051,2.509450983,2.894273915,0.06930717,0.06961434,0.069897356,0.070156219,0.070415081,535,19.92403089,0.296840701,0.071027641,-0.03414091,2.377802662,6.06E-05,556.2999906,548.9419393,86.03538307,0.091070782,6.892036382,0.07374642,7.143284226,0.003048446,-0.001570164,,,,,,,,,,,
31,210317_Replication_Study,PC_PL_Tr_MAPI_1sun_25C_40RH_air_37,25,40,21,1,1,3.72E-05,,,,9.78E-06,1.05E-05,1.71E-05,425,-0.002308681,-0.001103882,100.4517748,0.000181443,7.18E+17,4.12E+16,0.020109014,9.32676E+15,7.06E+17,9.26E+16,0.197898865,-3.80E-06,0.001061061,-0.000187056,,,,0.104436026,4.555364125,2.29731058,20,0.99402409,0.976913191,0.971743354,0.069281163,0.069372315,0.069442701,0.967954075,0.988961181,1.034557129,1.004015768,0.959206652,0.927709742,0.984131847,0.994946586,1.017867014,1.156254136,0.135654238,0,0.997609636,0.995219272,0.990601911,0.983757551,0.976913191,0.98718163,0.97436326,0.972155497,0.980558339,0.988961181,0.069112465,0.06922493,0.069299393,0.069335854,0.069372315,410,4.345493257,0.101447747,-0.000505341,-0.004079335,2.275707326,0.000102774,414.1886229,404.2506646,109.6473358,0.292278016,2.16839064,0.251960451,2.209775939,-0.000976498,0.000533658,,,,,,,,,,,
32,210317_Replication_Study,PC_PL_Tr_MAPI_1sun_25C_40RH_air_38,25,46,21,1,1,2.73E-05,,,,7.12E-06,8.00E-06,1.19E-05,845,-0.003385255,0.010544519,106.4222332,0.00020462,7.10E+17,4.53E+16,0.019356205,8.79575E+15,7.02E+17,1.10E+17,0.139923096,-3.34E-06,-0.000562554,-0.000142831,1195,1320,,0.137152611,10.42605558,4.299530195,20,0.987234137,0.966147452,0.951249885,0.069219951,0.069272888,0.069053192,1.06678645,1.105445187,1.148892559,0.943150424,0.887191448,0.843780124,1.033378362,1.052130181,1.072407749,1.159361851,0.487493718,1,0.994893655,0.989787309,0.9830168,0.974582126,0.966147452,1.02671458,1.05342916,1.074518198,1.089981692,1.105445187,0.06908798,0.069175961,0.069230538,0.069251713,0.069272888,835,10.16926312,0.133769941,0.005213018,-0.011280855,2.417592238,0.000111552,843.0866267,835.6995809,117.7410546,0.166848654,3.561410839,0.151174696,3.593695776,1.78E-05,-0.000292531,,,,,,,,,,,
