Repository: hillhouse-group/perovskite-ML

# Modeling Notebooks

After the desired experimental data have been rendered down into a Pandas DataFrame and saved in CSV format, the modeling notebooks will read them in and use them to train machine learning models. Additional features may be constructed after reading in the data (although it is recommended to do so only during development and to try to maintain feature construction in the featurizer notebooks as much as possible).

File: Machine_Learning_Notebooks/Trial_Data/Film_Featurized_Data_for_Modeling.csv (part 2 of 13)
,ClassID,ExptID,BatchID,Drive,Method,Film Thickness [nm],Temp (deg C),RH (%),Oxygen (%),Illum (Nsuns),MA fraction,Bleach Rate (polyfit) (1/min),Bleach Rate (1% inc) (1/min),Bleach Rate (2% inc) (1/min),Bleach Rate (5% inc) (1/min),Bleach Rate (fit to 1% inc) (1/min),Bleach Rate (fit to 2% inc) (1/min),Bleach Rate (fit to 5% inc) (1/min),tLD75 (min),dLDdt (1/min),dPLdt (1/min),LD_0 (nm),PLQY_0,xy1t0_0,xy0t1_0,xy0t1Norm_0,xy1t1_0,t0xy1_0,t1xy0_0,frac_bright_0,ddTr0,ddPL0,ddLD0,tPLmax,tPLmax10,tPL10,TrFail,PLFail,PLEnhance,pred_horiz,Ld1,Ld2,Ld3,Tr1,Tr2,Tr3,PL1,PL2,PL3,mu1,mu2,mu3,tau1,tau2,tau3,QFLS_0,Tr_end,Tr_finished,Ld_2min,Ld_4min,Ld_6min,Ld_8min,Ld_10min,PL_2min,PL_4min,PL_6min,PL_8min,PL_10min,Tr_2min,Tr_4min,Tr_6min,Tr_8min,Tr_10min,tLD80 (min),PL_LD80,Tr_LD80,dtaudt,dmudt,tau0,mu0,tLD75 corrected (min),tLD80 corrected (min),LD_0 corrected (nm),mu_LD80,tau_LD80,mu_LD75,tau_LD75,ddmu0,ddtau0,Days Stored,xy2t0,xy3t0,xy2t1,xy3t1,beta_mean,beta_std,cv_slopes,dDFmeandt,dDFmediandt,dDFstddt,dDFskewdt,dDFkurtdt,d2DFmeandt2,d2DFmediandt2,d2DFstddt2,d2DFskewdt2,d2DFkurtdt2,DFmean_0,DFmedian_0,DFstd_0,DFskew_0,DFkurtdt_0,tLDmax,dAdt,deg_rate,ddA0,vol_rate,d_vol_rate,initial_PD_power,sigma_ph,Tr_0,Ref_0,tA80,Abs_LD80
21,191203_Single_Sample_PL_PC_T_Combinatorial_Stress_Study,PL_PC_T_FAPIBr3_8Sun_85C_20RH_21pctO2_Unencap,HBQ11,EP1,ether immersion,264,85.0,24.8,21.0,8.0,0.0,0.000674337336783373,,,,0.0007395137235757382,0.0006928935588932786,0.000674337336783373,32.0,0.004699274717815051,0.559278654280499,132.58067157662308,0.0006534987504009256,3.1500640435672064e+18,2.1603615084460595e+17,0.03082845697576458,5.486154107913514e+16,3.141583812356902e+18,2.960143324247805e+17,0.17103958129882812,-1.4520966169994341e-05,0.04356541417262333,-0.00012572501390622354,112.0,,,0.0911195129119344,7.461307879958238,5.292773180212884,8.0,1.0085920818499368,1.026217253717797,1.0328762640973164,0.07547902744715149,0.07677157423557311,0.07806473331574867,1.9619509501411645,3.2724252136633156,4.2916996073626095,0.765325311327019,0.6382092462906364,0.5759488975867759,1.3291837765126806,1.6501200162000045,1.8523056149697619,1.18868545261225,0.3687628005351595,0.0,1.0085920818499368,1.026217253717797,1.0328762640973164,1.0254052792156234,1.0055528620659304,1.9619509501411645,3.2724252136633156,4.2916996073626095,4.835044506601199,5.165812305220472,0.07547902744715149,0.07677157423557311,0.07806473331574867,0.07930232719530668,0.08038102598161977,26.0,6.925726503981345,0.08802289257033374,0.14389265422983036,-0.0699634686138028,23.160969662703277,1.5573920051885293e-05,28.00316908988603,24.176086750743966,149.24177247646622,0.2603423754087114,2.299101297826577,0.22412717576992516,2.355030292513014,0.0134448279545748,-0.001030942103169591,3.0,-1.2056392221150058,-0.6902899584018078,-0.9739796647738181,-0.1471050907600114,-2598714411713044.0,2835105504180953.5,0.4774336312082484,,,,,,,,,,,,,,,,6.0,-6.420302711552537e-05,1.0321657580326494e-07,0.00010469856004676373,-2.431932845285052,3.965854547225899,3.5741566866666673e-06,0.007633276256912684,0.074,0.229,78.0,0.9259557490567076
22,191203_Single_Sample_PL_PC_T_Combinatorial_Stress_Study,PL_PC_T_FAPIBr3_32Sun_85C_60RH_21pctO2_Unencap,HBQ11,EP1,ether immersion,264,85.0,58.6,21.0,32.0,0.0,0.0006280140542369113,,,,0.0006633293189949521,0.0006280140542369113,0.0005561772813473435,17.0,0.01251040113139927,0.8255664737437127,146.36550465691494,0.0012264492196411925,1.4429803639527502e+19,1.0721057146871515e+18,0.01804496059695157,1.7451134620191094e+17,1.4039003675105296e+19,3.349670188330551e+18,0.3968467712402344,-5.091086721452538e-05,0.18590821046273143,-0.0022776603328047984,92.0,182.0,,0.08343591480368266,9.395149971152282,6.098304548485809,4.0,1.0218786298076676,1.0505317152094944,1.0601731791308189,0.07473112515783449,0.07532665863798993,0.07589486902073794,1.5638302567148863,2.4994769343552354,3.4400060199322597,0.8649135978462129,0.7503972110238579,0.6679537698501601,1.2073297687282607,1.47071026977193,1.682702037897747,1.2407985450739183,0.46484486955740595,0.0,1.0505317152094944,1.0499902955688474,0.9890081198264302,0.9035706294223336,0.8103501430056603,2.4994769343552354,4.2805258950300304,5.792426884967441,6.8963686864097005,7.669053482306054,0.07532665863798993,0.07643193565204323,0.07745412604250085,0.07844416634551571,0.07943475767052194,14.0,8.00668966330476,0.07993555710289585,0.23114866147369076,-0.11106550772718773,13.470097629346613,2.2361585141292213e-05,11.296307097696785,10.22178338611293,136.3796977912056,0.24177612084056133,2.4121932179669883,0.210356412152636,2.447346528238188,0.01028500766571605,0.028025366157704346,3.0,-0.6029509628152109,-1.0501126997789292,-0.013520420220025399,-0.36663530844025166,-3433630489283056.5,1.3520442603388988e+16,0.5040763827857235,,,,,,,,,,,,,,,,3.0,-6.064878404104264e-05,9.750256485701371e-08,0.00031440276428714104,-2.29730242579707,11.909195616937161,1.7151826029999998e-05,0.025497031614273417,0.074,0.229,59.0,0.9670784629578137
23,191203_Single_Sample_PL_PC_T_Combinatorial_Stress_Study,PL_PC_T_FAPIBr3_8Sun_25C_60RH_100pctO2_Unencap,HBQ11,EP1,ether immersion,264,25.0,60.6,100.0,8.0,0.0,-4.018340371687622e-05,,,,7.025167769031093e-06,9.582954982938085e-06,1.4685744694074973e-05,243.0,0.003503798820218905,0.04735454707400684,216.35131143226428,0.025945057342119507,2.508766109264164e+19,4.698298532863233e+18,0.014526345523498322,5.084123439113438e+17,2.4400575179077226e+19,7.130520301451528e+18,0.6708946228027344,7.151030361692899e-06,-0.013407732089489484,0.00013777735080114373,471.0,828.0,,0.07691709478066829,2.292166218827363,,12.0,,inf,inf,0.0737651038149266,0.07366161030884762,0.07363266379819097,1.316232330331381,1.3911254830519513,1.4485810864998787,,inf,inf,1.1478700164397173,1.1801040870714266,1.2043298036757932,1.2838565282041754,0.08376087179371326,1.0,,,inf,inf,inf,1.210821553554254,1.341196714571571,1.3911254830519513,1.4294292186839028,1.469398502508099,0.07384340254328439,0.07373060597956693,0.07366161030884762,0.07364231263507652,0.07364311072893463,201.0,,,0.030017347845237734,,28.388466339632537,0.0,,,0.0,,,,,,-0.006424219211556004,7.0,-1.40851247441729,0.7633072482683696,0.1712828095637249,0.002706405821232127,2.229735065088007e+16,5.036097348036596e+16,0.4704534017004077,,,,,,,,,,,,,,,,48.0,3.940762199646602e-06,-6.335401905124582e-09,-4.201615440901138e-05,0.1492712954411592,-1.5915210003413403,4.519949303e-06,0.0,0.074,0.229,,
24,191203_Single_Sample_PL_PC_T_Combinatorial_Stress_Study,PL_PC_T_FAPIBr3_32Sun_85C_60RH_100pctO2_Unencap,HBQ11,EP1,ether immersion,264,85.0,60.6,100.0,32.0,0.0,0.0008597165704936112,,,,0.0007851415284636829,0.0007851415284636829,0.0009826590362313112,5.0,-0.057417006866605225,0.0866661556697519,137.9602230716795,0.0023806548574574465,2.047129717255967e+19,1.8996347096935196e+18,0.016197360221215876,2.690338201587002e+17,2.044274571715438e+19,2.0683319831961006e+18,0.6093937745470197,0.00010220448558509367,-0.012062257583661418,-0.008950668752804834,33.0,74.0,91.0,0.07887733493200552,1.4276839764450993,1.1810150652324678,4.0,0.930128103236626,0.7729769781321029,0.6147848387560323,0.07466743520780492,0.07557028305692737,0.07656477261860459,1.1113710457595263,1.1986175763517297,1.2598050087017725,0.8268531229476418,0.5524843630768337,0.3417471619100092,1.0463022566165552,1.0814666416887253,1.1059649942720144,1.2579448802801774,0.45125918433956985,0.0,0.7729769781321029,0.46390029011799083,0.19612225772688666,0.0,0.24521004997959472,1.1986175763517297,1.3352816953493105,1.5149121293285792,1.6067718842941248,1.7158484046776208,0.07557028305692737,0.077671402556602,0.08021006345048623,0.08310868165110137,0.08621108609519386,4.0,1.1986175763517297,0.07557028305692737,0.03530593678882116,-0.22491272741407828,17.78338470916342,1.2257660556339082e-05,2.1452472810768404,1.8280443627118557,116.0176504721674,0.5524843630768337,1.0814666416887253,0.3417471619100092,1.1059649942720144,-0.05061094140922495,-0.005568935772192529,8.0,-1.078442316350824,-0.6328257537766248,-0.04835211710747634,-0.2971813756070197,5778298343093025.0,2.1175843701742104e+16,0.543467476832267,,,,,,,,,,,,,,,,0.0,-8.268607874073846e-05,1.329310205087567e-07,-0.0005557606684734567,-3.132048437149184,-21.05154047247942,1.915337736933333e-05,0.01845178167061391,0.074,0.229,26.0,0.9910403554944052
25,191203_Single_Sample_PL_PC_T_Combinatorial_Stress_Study,PL_PC_T_FAPIBr3_8Sun_85C_60RH_100pctO2_Unencap_3,HBQ11,EP1,ether immersion,264,85.0,60.0,100.0,8.0,0.0,0.0005240789254163205,,,,0.0005632399132387353,0.0005240789254163205,0.00046345597926458466,10.0,-0.03150812391568578,0.0026548939359218983,173.78109752115242,0.0015490491407233115,2.073537377372594e+18,4.082153177197e+17,0.021305141603526086,4.3020493568414184e+16,2.0757698164979983e+18,3.209990936408278e+17,0.09035491943359376,-4.626858389307313e-05,0.02661051283653304,0.001215549477023084,74.0,,,0.0788228420138965,0.9748324929330321,0.9776384971050447,4.0,0.9342327915270624,0.8712216898172758,0.8082867979525084,0.07458952417681346,0.07512647982647748,0.0755679445348331,0.9682921499312,0.9898053255354662,1.0016785879183183,0.883840479008267,0.7609599018432875,0.6512810425534016,0.9874982301600193,0.9974602222396517,1.0031422766167029,1.2109970885496084,0.4212619471689918,0.0,0.8712216898172758,0.7451296927170266,0.6163088740803644,0.4839008063691653,0.3711486519478756,0.9898053255354662,0.9981651702510855,0.9677276589559116,0.9529032007532201,0.9748324929330321,0.07512647982647748,0.07598858701159389,0.0768791343624614,0.07780906322939596,0.0788228420138965,7.0,0.9981651702510855,0.07598858701159389,0.001938882192973941,-0.11690374495047769,33.2463594652921,1.0933227707950448e-05,3.922885837392096,3.131209274421475,149.81638163051582,0.5539317265209049,1.0023225469603374,0.5539317265209049,1.0023225469603374,-0.003360528086623238,0.011231880959806595,7.0,-2.089426111300697,2.8483928728731516,0.17557947866346868,0.007404376186247893,-6900587672139974.0,5210678424789071.0,0.1888788855502696,,,,,,,,,,,,,,,,0.0,-5.0721453766969276e-05,8.154280277423555e-08,0.0002817335123981264,-1.9212671881427756,10.671723954474487,3.7814022466666672e-06,0.007692168537479137,0.074,0.229,59.0,0.9886850138725204
26,191203_Single_Sample_PL_PC_T_Combinatorial_Stress_Study,PL_PC_T_FAPIBr3_32Sun_25C_60RH_100pctO2_Unencap,HBQ11,EP1,ether immersion,264,25.0,58.6,100.0,32.0,0.0,-2.6709242559416073e-05,,,,5.196293518058063e-06,1.6134809974162e-05,1.60437763984253e-05,160.0,-0.003458533493096046,0.002753185459829841,144.22402735052472,0.03885499777982511,1.9322358060885118e+20,1.719672531159202e+19,0.00889720370693392,1.9759464318455032e+18,1.8926013437641566e+20,4.1823794277960065e+19,0.7021484375,4.623379375550546e-06,-0.0005285873890668879,0.00020103068983569615,,,,0.07581692503655263,1.4490323061638757,1.3534849795416917,20.0,0.7755536201454276,0.2470934060857221,0.0,0.0736636359401279,0.07355691373541033,0.07359042002558228,1.0231681633916283,1.0199069573299122,1.046973493017736,0.5948781209470194,0.06049095769997648,0.0,1.0111036135656553,1.0093269085582242,1.0227646464822824,1.3301353056883698,0.09512519325868055,0.0,0.9102214480581711,0.8204428961163421,0.6698615773334865,0.4584774917096044,0.2470934060857221,1.0092672653566512,1.0185345307133027,1.022515922179285,1.0212114397545986,1.0199069573299122,0.07386545437605116,0.07373090875210232,0.07364229149918439,0.07359960261729735,0.07355691373541033,130.0,1.0231681633916283,0.0736636359401279,0.0013303446887883248,-0.07068774326494087,17.467618489177962,3.163326294513028e-06,5.24177430453204,4.455407125068977,53.29504493534756,0.5948781209470194,1.0111036135656553,0.06049095769997648,1.0093269085582242,-0.0025853056838812476,-0.0002576063714617271,8.0,-2.2245295131814715,2.6438950773505607,0.04926069555272175,0.027695048291955467,1.0499907933991005e+17,1.9972800224959574e+17,0.4915098887521717,,,,,,,,,,,,,,,,0.0,2.6203220855885914e-06,-4.212584442310855e-09,-2.7204389515522707e-05,0.09925462445411332,-1.0304692998304057,2.0444304392333333e-05,0.004689809727255967,0.074,0.229,,1.001943922610456
27,191203_Single_Sample_PL_PC_T_Combinatorial_Stress_Study,PL_PC_T_FAPIBr3_32Sun_25C_20RH_100pctO2_Unencap,HBQ11,EP1,ether immersion,264,25.0,26.5,100.0,32.0,0.0,8.187462932751606e-08,,,,2.1702749212799652e-05,2.6356315831986645e-05,3.3448172667967424e-05,30.0,-0.013982713590832602,-0.004352548088839592,154.4914608563831,0.033344586956313337,1.3785946202296812e+20,1.5950557440829911e+19,0.009600436746948365,1.7464119977756654e+18,1.3482061611295506e+20,2.593175115553274e+19,0.644866943359375,4.443744021687298e-06,0.001203454229070622,0.0005403599177080011,,,,0.07437312109578875,1.0066487849282144,0.9523639584012504,20.0,0.9134557810429095,0.7991048405448975,0.761940719693027,0.07376994223056638,0.07384942767628218,0.07397486942858354,0.9224176421099106,0.9050079956733523,0.9332607473315261,0.8692877475621487,0.671599054076753,0.6011046217718484,0.9598679680700978,0.9508181143288323,0.9658113401541589,1.3261814834646355,,0.0,0.9653823124171638,0.9307646248343275,0.8905855929433071,0.8448452167441023,0.7991048405448975,0.9689670568439642,0.9379341136879285,0.918935712822599,0.9119718542479757,0.9050079956733523,0.07390797689222654,0.0738159537844531,0.07378583931970954,0.07381763349799586,0.07384942767628218,15.0,0.9050079956733523,0.07384942767628218,-0.0022323166655757705,-0.02788749656339703,16.17393490187698,3.5504783731053394e-05,17.417457907020754,9.960859112692733,171.81032892728612,0.671599054076753,0.9508181143288323,0.5531122503048945,0.9826730852128644,-0.001339528820950886,0.0006216435637727358,8.0,-1.7608267497268193,1.4913637006734564,0.15746140166139347,0.02412350307683485,7.377346407192104e+16,2.0032423501968086e+17,0.4466744197937518,,,,,,,,,,,,,,,,0.0,-8.384396180100099e-09,1.3479250165739249e-11,-2.611687131951072e-05,-0.00031759076439773107,-0.9892754287693455,1.953284674133333e-05,0.04860924272687051,0.074,0.229,570.0,1.0008690961927444
28,191203_Single_Sample_PL_PC_T_Combinatorial_Stress_Study,PL_PC_T_FAPIBr3_8Sun_25C_20RH_100pctO2_Unencap,HBQ11,EP1,ether immersion,264,25.0,26.1,100.0,8.0,0.0,-1.591617189851415e-05,,,,6.3073295021795975e-06,8.654502849228135e-06,1.334508506958471e-05,75.0,-0.008267343025267904,-0.021884682600056413,166.55607025732226,0.034911672783511365,1.3673573504644683e+20,6.721451264019845e+18,0.016400411321670198,1.3446107550285038e+18,1.3650431502519786e+20,9.3588995157351e+18,0.4961509704589844,1.752608429776009e-06,0.0016926016895436535,4.003354228060836e-05,0.0,,,0.0739455590964021,0.6159101861133509,0.6660488821051309,20.0,0.9480070404026288,0.8684992141799899,0.8188321917666795,0.07383265839821296,0.07377956214637554,0.07375242921897059,0.8184614836819051,0.7215530518409928,0.6675581006126973,0.9942586478236995,0.8891680082722344,0.8219523144428984,0.9039069970576814,0.8483108681529623,0.8157239130445971,1.2915304091483286,0.09881333858586223,0.0,0.9792028161610515,0.9584056323221031,0.932105475158101,0.9003023446690455,0.8684992141799899,0.927384593472762,0.8547691869455241,0.7990797973137226,0.7603164245773577,0.7215530518409928,0.07393306335928518,0.07386612671857036,0.07382203914784548,0.0738008006471105,0.07377956214637554,45.0,0.6412750479350598,0.07375328950008776,-0.01216848779541857,-0.012784673924455427,32.96113500615874,1.611797998901762e-05,28.089107203143634,18.079447309853652,165.25491048816596,0.7772603131232346,0.7994051404566892,0.6991463151884532,0.7849762764841064,-0.0019869857475032938,0.0008099374807519899,9.0,-0.7499238214551669,-1.6918011738206633,-0.24395146337099,-0.9309867804557176,1614564688717136.2,9.873124536121894e+16,0.4969217246867488,,,,,,,,,,,,,,,,0.0,1.5595343687257332e-06,-2.5071994985179037e-09,-1.0293373311092616e-05,0.059073271542641415,-0.38990050420805367,3.646549099666666e-06,0.011242659870609342,0.074,0.229,,1.001424928492522
29,191203_Single_Sample_PL_PC_T_Combinatorial_Stress_Study,PL_PC_T_FAPIBr3_32Sun_85C_20RH_21pctO2_Unencap,HBQ11,EP1,ether immersion,264,85.0,21.2,21.0,32.0,0.0,0.00027829447311304955,,,,0.00027829447311304955,0.00032617594954777635,0.00042817274487972343,15.0,-0.004525401355545497,-0.003451012063511577,125.51703014962798,0.003449260407124157,9.214642457123902e+19,2.5530289727135237e+18,0.017720343558347108,8.408402187005864e+17,8.989259937950697e+19,1.9886585322301436e+19,0.634185791015625,2.140562532941103e-05,0.18205332478600889,-0.0017615395767582587,27.0,,,0.0814110550249608,3.2924972615417727,1.8475133486866606,4.0,0.9992947986664011,0.9930572211956507,0.9862215514459686,0.07425139435928116,0.07451866550235149,0.07483855786268677,0.7200598403507744,0.8042263302735666,0.9604411298140315,1.1453986899403383,1.0795176680979681,0.9879286211229338,0.8718275159662862,0.9135215418070693,0.9845174314627568,1.2675303572006735,0.327386375038827,0.0,0.9930572211956507,0.9734665029165848,0.9333719210899193,0.8833712455300965,0.8328536177072515,0.8042263302735666,1.1477834650276828,1.5688323694870807,2.0218425799898307,2.4618030892279,0.07451866550235149,0.07522314640901714,0.07610117389512222,0.07712141855304755,0.07824526544286228,13.0,2.835555514035608,0.07945840022660317,-0.0004753679770948722,-0.01020951584735716,20.77107597006994,1.6107304397705555e-05,13.568666028673174,11.351378327674933,143.73217222788253,0.39441056874185765,1.5605282530568438,0.33551580809086096,1.6360726534846686,-0.10563985589135427,0.08493325493724851,11.0,0.19251824556196223,-1.9592653654415964,0.20403954293372525,-1.3538849690223838,1.3542032194645424e+16,3.688779817736128e+16,0.5189452607509597,,,,,,,,,,,,,,,,0.0,-2.7069210347037465e-05,4.351806024180256e-08,-0.00012107728459091445,-1.0253488767817223,-4.586260779958881,1.819142533413667e-05,0.02832031980165639,0.074,0.229,72.0,0.9696331212825937
30,191203_Single_Sample_PL_PC_T_Combinatorial_Stress_Study,PL_PC_T_FAPIBr3_8Sun_25C_20RH_21pctO2_Unencap,HBQ11,EP1,ether immersion,264,25.0,20.4,21.0,8.0,0.0,-1.4705684059526106e-05,,,,4.235803484546335e-06,4.235803484546335e-06,4.235803484546335e-06,,-0.0027389115231887143,0.030760331433841805,171.76956483469422,0.0357014292272675,2.083464109172997e+19,6.939969896634359e+18,0.01555958260652898,7.310142642349539e+17,1.839856719758035e+19,1.1719922560382159e+19,0.5947952270507812,3.885557412717719e-06,-0.009662845577721218,0.00016544082439532706,10.0,,,,,,20.0,0.7522580535066834,0.3950661673472447,0.21367307690965937,0.07372242163399734,0.0737218346874942,0.07375510091450896,1.501631297919295,1.520120316952529,1.5065091842196188,0.4613957019014436,0.12647537855283425,0.03716298064338501,1.2264790866789252,1.234052654108016,1.2285393422598885,1.2921087028469764,0.07470843263254229,1.0,0.9009032214026733,0.8018064428053467,0.6808196762747957,0.5379429218110201,0.3950661673472447,1.200652519167718,1.401305038335436,1.5053291017259418,1.5127247093392353,1.520120316952529,0.07388896865359894,0.07377793730719787,0.07372230424469671,0.07372206946609546,0.0737218346874942,230.0,1.501631297919295,0.07372242163399734,0.013863831884175119,-0.06446862762836911,33.33419261234218,2.0243714401871958e-06,5.031608409851666,4.036458153956488,58.89630636211022,0.4613957019014436,1.2264790866789252,0.12647537855283425,1.234052654108016,0.0040736794949989405,-0.004378110384996692,10.0,-0.7359333036400764,1.1772086029631321,0.21497267510379103,0.07221930980873287,2.016027627182681e+16,8.552900009077418e+16,0.4509683970127674,,,,,,,,,,,,,,,,0.0,1.4408107270972494e-06,-2.3163323648898263e-09,-2.285067506206575e-05,0.05457616390519884,-0.8655558735630966,4.435987810333334e-06,0.0014280270822537191,0.074,0.229,,1.0016035477612835
31,191203_Single_Sample_PL_PC_T_Combinatorial_Stress_Study,PL_PC_T_FAPIBr3_8Sun_25C_20RH_21pctO2_Unencap_2,HBQ11,EP1,ether immersion,264,25.0,21.2,21.0,8.0,0.0,-1.1085081777752955e-05,,,,6.643767485023521e-06,7.22054226002563e-06,8.047602242593024e-06,350.0,-0.005398159972514733,-0.006432222773183159,146.1488436169102,0.06269219054602061,5.274559552172519e+19,1.138941113469169e+19,0.014565081065361609,1.3723348968154621e+18,5.102987751625013e+19,1.6381880410400082e+19,0.5123710632324219,1.7074901867810204e-06,-0.0029399886051713424,0.0003952078095388515,5.0,,,0.0763895091245776,,,20.0,0.9073228616065686,0.851272493070133,0.8234309781365136,0.07385909956204054,0.07382943728555096,0.07382513606253398,1.068829732777117,0.9906600352956669,0.9188528529407642,0.7962817484755786,0.7282718538688794,0.7077089588723451,1.0338486054338847,0.9950471841086844,0.9580754450745312,1.3066645159954162,0.08334400229220855,1.0,0.9629291446426275,0.9258582892852549,0.8961127878992815,0.8736926404847072,0.851272493070133,1.0275318931108468,1.0550637862216936,1.053195793280827,1.021927914288247,0.9906600352956669,0.0739436398248162,0.07388727964963243,0.07385316710674263,0.07384130219614679,0.07382943728555096,240.0,0.8641059457813187,0.07384913496383944,-0.003291501722032135,-0.018897660359793306,44.25035751772735,6.546859647367956e-06,38.08392347477016,19.773417664403702,122.03176573037975,0.6870362918204445,0.9289490346315106,0.6383770036057903,0.8740435515349926,0.002714167138354441,-0.0014530005351816987,10.0,-1.311220993758004,1.8076999897060224,0.6570556801869214,1.0253520583297822,6422140994002014.0,1.9828168295117014e+17,0.4117844553529539,,,,,,,,,,,,,,,,0.0,1.0856138097607356e-06,-1.7452968360294625e-09,-1.0030109153188724e-05,0.041121735218209686,-0.3799283770147244,3.5568148577666673e-06,0.006130644257460273,0.074,0.229,,1.0008707874400096
32,191203_Single_Sample_PL_PC_T_Combinatorial_Stress_Study,PL_PC_T_FAPIBr3_8Sun_85C_20RH_100pctO2_Unencap,HBQ13,EP1,ether immersion,264,85.0,21.6,100.0,8.0,0.0,0.001111441393808468,,,,0.0014517757120132146,0.0012424863596131948,0.0010270454389217348,42.0,0.023585380453159957,1.115971013045561,118.70388363669315,0.00018387366449710286,1.0267315191814368e+18,1.2791747966359349e+17,0.06933057300820075,3.826512542150984e+16,1.0307688567837023e+18,9.066757842147781e+16,0.9691276550292968,-0.00018010712112990698,-0.05695915710442434,0.0016940812115980725,80.0,,,0.1241584575371569,10.027842889603932,5.735540611724402,4.0,1.0314168856079777,1.115099978437812,1.1566215993337605,0.07545177571201321,0.07648497271922639,0.0773604056436239,2.275028175566652,3.4361380369244556,4.332866756365935,0.7522659711081647,0.7386288235121226,0.720129304521495,1.4141551429611305,1.683454425728352,1.8576851624366235,1.155902872661034,0.23912156901973672,0.0,1.115099978437812,1.1646780409104154,1.1098747755224294,0.997122995639248,0.8681069998551474,3.4361380369244556,4.908885652759671,5.137808158056721,4.945614527498477,4.772482096536984,0.07648497271922639,0.07818091222880331,0.07980750377995878,0.08146997235577276,0.08321723229550447,18.0,4.711700750567729,0.08507888887263952,0.284235477007709,-0.08532492340315591,13.617411315885688,1.000051249902161e-05,11.708025274623587,11.042744626971178,91.70044966164801,0.2721805599427283,1.947479049093628,0.2721805599427283,1.947479049093628,0.11704844064789655,-0.07242793009695458,2.0,-0.8995059152212904,-1.1532847925772827,-0.8273075390724123,-0.7716469755224277,4359299647110430.5,2273192889833808.5,0.4813152424528637,,,,,,,,,,,,,,,,4.0,-0.00010627951136688783,1.7086121533795487e-07,0.001092225984213618,-4.02573906692757,41.37219637172796,3.852160372333334e-06,0.002881861560188978,0.074,0.229,39.0,0.9404708775438585
33,191203_Single_Sample_PL_PC_T_Combinatorial_Stress_Study,PL_PC_T_FAPIBr3_32Sun_85C_20RH_100pctO2_Unencap,HBQ13,EP1,ether immersion,264,85.0,21.8,100.0,32.0,0.0,0.0012169872934001786,,,,0.0012889002203587893,0.0012280985553060758,0.0012330714827815253,6.0,-0.026810953642505714,0.734827414056561,141.45605181564326,0.0019775394362639104,6.803771740683067e+19,1.5445564370521475e+18,0.01995656631137567,7.581069453027871e+17,6.800549009142568e+19,2.32404284964841e+18,0.9938392639160156,-2.424124470461718e-05,-0.06279894165770572,-0.015926928835797542,39.0,,,0.0819875960491255,4.193166471726444,2.698166024972808,4.0,0.9984564206388395,0.9709401968726639,0.9122271083671566,0.07528890022035879,0.07645619711061216,0.07766752534791618,1.8651063713486318,2.604614859381852,3.202921884177464,0.7663186502848234,0.6289267541134395,0.5081465586277916,1.3009147350705772,1.4989422213911545,1.6376344247751666,1.2531487779593318,0.21620442252258493,0.0,0.9709401968726639,0.8387413478421109,0.7005917563784604,0.5961641400066983,0.5276552543806287,2.604614859381852,3.6180520052820664,4.193166471726444,4.809701827269905,5.441414540608289,0.07645619711061216,0.07897604485012891,0.0819875960491255,0.0854252791889914,0.08922307224702841,5.0,3.898301029646834,0.08042109686682569,0.21109307606460762,-0.16129522202880117,16.453885468221948,2.5466981684708163e-05,5.249310576397593,4.535601326127333,160.85554333077545,0.32892506472165606,1.7857642528454805,0.2659356214127414,1.845667784172743,0.04814472677189635,-0.05144362437499994,2.0,0.6468485883658635,-1.7273778031742195,0.746646696478498,-1.19124841092365,5.418201006066282e+16,4.0530809476904456e+16,0.5975543767788124,,,,,,,,,,,,,,,,0.0,-0.00011617497284180093,1.8676974325823217e-07,0.00021014322977050913,-4.40056715309852,7.959970824640498,1.7330297809333338e-05,0.035470085789757126,0.074,0.229,23.0,0.9644945294328364
34,191203_Single_Sample_PL_PC_T_Combinatorial_Stress_Study,PL_PC_T_FAPIBr3_32Sun_25C_20RH_21pctO2_Unencap,HBQ13,EP1,ether immersion,264,25.0,21.2,21.0,32.0,0.0,5.3039772297851116e-05,,,,5.3143841572016796e-05,3.6358540054497914e-05,2.3474525587463003e-05,,-0.003963949241005033,0.009339351044175213,128.26522041491418,0.0568386659798121,1.1794160987452652e+21,2.3628168675602387e+19,0.009363449319205372,8.197756194549924e+18,1.1770019315650504e+21,6.1839316341154824e+19,0.5133209228515625,1.3325811336763967e-06,-0.00010687647563600855,0.00014209576428363737,,,,,,,12.0,0.9570763400716081,0.8728096219092573,0.8451800718964552,0.0741401738097669,0.07429892763486305,0.07447747978127983,1.0283006456547883,1.0546775147481284,1.0846012207439726,0.9030425503062763,0.7413466957315308,0.6852621171786295,1.0143432559342802,1.0275848540009622,1.0424176910171887,1.339968854556271,0.0761471197859684,1.0,0.9713842267144054,0.9289874340174912,0.8728096219092573,0.8543899219007225,0.8411215778947668,1.0188670971031921,1.0370929353525684,1.0546775147481284,1.0746266520786911,1.0950093146151572,0.07409344920651126,0.07419309175146561,0.07429892763486305,0.0744179623991409,0.0745305536363621,,1.2979024226235405,0.07528075436585491,0.00468315570394153,-0.03686365010129528,21.15181324198216,5.010655887193224e-06,40.88361636100529,29.551521227060647,73.8106583064456,0.5585666125338697,1.1422748191851846,0.4702156974987622,1.1762836269601604,-0.003596578048945661,-6.120321486656636e-05,2.0,-1.164208206191456,-1.016285395722078,-0.583816937569542,-0.5043998656268001,3.5998314181105776e+16,5.308029528724684e+17,0.5709152344617825,,,,,,,,,,,,,,,,0.0,-5.171501881300197e-06,8.314011658476317e-09,-7.657867876221196e-06,-0.19589022277652263,-0.29007075288716655,1.6365300240333334e-05,0.008971363925446988,0.074,0.229,,0.9926782503967415
35,191203_Single_Sample_PL_PC_T_Combinatorial_Stress_Study,PL_PC_T_FAPIBr3_32Sun_25C_20RH_21pctO2_Unencap_2,HBQ13,EP1,ether immersion,264,25.0,21.4,21.0,32.0,0.0,-3.755817716097923e-06,,,,1.967297223062631e-05,2.1913479017352736e-05,2.2609484653333802e-05,807.0,0.005864822272171876,0.4826210100872841,105.6888947944998,0.003898312537276661,6.496722653703963e+19,2.905310349224982e+18,0.015933423109499537,6.373893310640945e+17,6.470975127923645e+19,6.259940646224105e+18,0.6530838012695312,5.109686487531324e-06,0.00459308507813234,-0.0002034201005024417,195.0,,,0.09922677425751278,19.4947848616323,,12.0,1.0585768270340992,1.1181196628181473,1.1561380471094067,0.07387698788835534,0.07392296819482096,0.0739471150540172,2.4885108108314156,4.059697153069213,5.302481320126909,0.7084612120665688,0.6178443908415038,0.577500414917265,1.5817166552631095,2.0234732222425897,2.314552768183634,1.2706942146680058,0.10452960177823029,1.0,1.0390512180227327,1.0784244389621152,1.1181196628181473,1.1434652523456537,1.1623865240455133,1.992340540554277,3.012239591577348,4.059697153069213,4.8882199311076775,5.594816686933169,0.07391799192557022,0.07389231465717722,0.07392296819482096,0.07393906610095179,0.07396374652668807,645.0,18.42688669045924,0.07657162763561817,0.1461804957176793,-0.04527051921577575,5.493296759572482,1.798273227653048e-05,133.6498352829206,125.18791273307612,71.25943227357484,0.14545361883968716,4.3478492860410185,0.12497266650970897,4.4045330598756545,0.011162331483798124,-0.007775560460201623,2.0,-0.5282432262476141,-1.6775065905561737,0.025292156126062528,-0.6438602255800414,1.4830066429537304e+16,3.883975553973291e+16,0.5209924550987401,,,,,,,,,,,,,,,,15.0,3.673538431848645e-07,-5.905797203842792e-10,-3.0013136068053924e-05,0.01391491830245699,-1.1368612146990125,1.786442189e-05,0.008361901217716385,0.074,0.229,,0.9854236306606416
36,191203_Single_Sample_PL_PC_T_Combinatorial_Stress_Study,PL_PC_T_MAPI_32Sun_25C_20RH_100pctO2_Unencap,HBQ13,EP1,ether immersion,264,25.0,18.7,100.0,32.0,1.0,0.0005741062328547081,,,,0.0005410209523545183,0.0005741062328547081,0.0006665192464406014,96.0,0.018382042713835874,0.24135969519136877,124.5208230023123,0.0021618069155788225,1.9202448817589875e+19,1.6807714507200064e+18,0.015786276161864572,2.252600349245925e+17,1.890846311714557e+19,3.7299932774014e+18,0.7709541320800781,4.368355537555813e-05,-0.030924676939620643,0.0009940501779193839,,,,0.2840939089887633,8.240563656037773,,4.0,1.0217847102498472,1.0547077937925984,1.0809392871382495,0.07449676628905287,0.07508204190470905,0.0757185955709637,1.2907049896655887,1.519560625451936,1.7282471053757806,0.9175946060245017,0.8998408575477124,0.8850942919285332,1.1378052870468662,1.236228074060159,1.3201189445398567,1.255451950720753,0.353456160572787,0.0,1.0547077937925984,1.102837326172973,1.1364473803503004,1.1629260002743531,1.1856890346585087,1.519560625451936,1.881132802907964,2.0975623816969096,2.3073743545116954,2.513766389092144,0.07508204190470905,0.07641224283726665,0.07798843815442984,0.07970839935311712,0.08153640781788268,93.0,8.039190356646248,0.26412604922882266,0.105877962063286,-0.03624708726911916,4.0832341344759016,7.09336147820202e-05,93.89078317329033,91.9591868490188,122.0186387818508,0.1628446396746882,3.920411106654709,0.1390179265696529,4.015261780058575,0.03232582274935447,-0.019691250016786732,3.0,0.601946593621917,-1.0709978685213388,0.4805373090295083,0.042618352582577436,1.3800736870320194e+16,1.872597279168307e+16,0.4903427033638514,,,,,,,,,,,,,,,,43.0,-5.551857413592796e-05,8.925493661660194e-08,-0.00023774162749170782,-2.1029762930275746,-9.005364677716205,1.4637823316333335e-05,0.02451730152979721,0.074,0.229,41.0,0.45709646859290975
37,191203_Single_Sample_PL_PC_T_Combinatorial_Stress_Study,PL_PC_T_MAPI_32Sun_25C_60RH_21pctO2_Unencap,HBQ13,EP1,ether immersion,264,25.0,57.0,21.0,32.0,1.0,0.0023038312566248274,,,,0.002072106986720286,0.002072106986720286,0.0022025520790373955,33.0,0.028648093279138608,0.37204815054647794,123.73752856488876,0.0021083765693535096,2.518877277439882e+19,1.6360987704587471e+18,0.01583773893455094,2.958804899210181e+17,2.503617563804773e+19,2.65686789326719e+18,0.9840774536132812,0.0001326752042196547,-0.07294716734302498,-0.006864077898266971,48.0,,,0.22871420330095257,13.744805237238406,6.6802140603649605,4.0,1.0512861857756484,1.0937273362650586,1.1163977796633267,0.07607210698672029,0.0784051041580748,0.080901771798298,1.5175835503600552,1.8892727660340605,2.1162640965969257,0.893328968633567,0.8631054660058658,0.8463087730142883,1.2371731839091993,1.385971394236693,1.4726823615429587,1.2548049770889345,0.40039388515291635,0.0,1.0937273362650586,1.13298714072482,1.1615744799989693,1.2031922702388087,1.2391877142752659,1.8892727660340605,2.3347232037711607,2.8881958284213587,3.556062309771865,4.249050779984571,0.0784051041580748,0.08348202350587239,0.08893129499748542,0.09499410116328146,0.101906795890167,31.0,13.429848737528914,0.22289837305279014,0.15668452949563677,-0.04912971835848382,4.032143805942201,8.035372866770954e-05,32.66080903111105,31.326977055074654,129.05326947838566,0.12788678845321705,4.694627840389296,0.11322517520284171,4.800480631908563,0.038223764369365865,-0.044187486790852826,3.0,1.0306998405761454,-0.8554982189277375,1.1618113094239326,0.8676187151099171,3.923220314697369e+16,2.165453544034299e+16,0.6060852607061992,,,,,,,,,,,,,,,,13.0,-0.00021549638470257958,3.464447071469106e-07,-0.0005062410903854124,-8.162741844794681,-19.17579887823532,1.4781660434666668e-05,0.027425739079541506,0.074,0.229,14.0,0.5295102001241676
38,191203_Single_Sample_PL_PC_T_Combinatorial_Stress_Study,PL_PC_T_MAPI_32Sun_25C_20RH_21pctO2_Unencap,HBQ13,EP1,ether immersion,264,25.0,18.7,21.0,32.0,1.0,0.0005489752380515734,,,,0.0005329386841544585,0.0005489752380515734,0.0006081361902535732,125.0,0.04532645923020189,0.3554137514357368,101.30851763681574,0.0014863189110536773,2.7313313402885145e+19,1.1965591534356004e+18,0.017004351011635575,2.7816441771283808e+17,2.0499569202935222e+19,1.5860737986774143e+19,0.9802932739257812,2.3906120772861084e-05,-0.0306400326796471,0.0012812029771156613,138.0,,,0.36451300183358587,12.444458710553416,9.373221772374372,4.0,1.0569387033234974,1.1425187417262137,1.203410999134272,0.07449837207393034,0.07506587736830893,0.07564074902871243,1.416549375713716,1.7718186860681377,2.066289401334316,0.9369193987641989,0.9774158792695322,1.0028330561236847,1.1923324717757384,1.3355104033824352,1.4441067972321933,1.2457667464759672,0.45197134050504517,0.0,1.1425187417262137,1.249450066444389,1.3140332129651684,1.360489886560359,1.394812926407414,1.7718186860681377,2.273719501592545,2.5272077692411195,2.646769122204667,2.8108368019159906,0.07506587736830893,0.07626274737983456,0.07756645640314701,0.07888778757502005,0.08022448721492725,120.0,12.312912888422439,0.3522122776280242,0.14754983233032748,0.004899564887638463,3.3817710189388657,5.380347628557808e-05,123.32073055507298,121.18484849240801,96.7108622645412,0.10373322663787161,5.876664322618044,0.08938687676004192,6.014128798521647,0.05178854087056717,-0.02457727008452082,2.0,1.1391399988789623,-0.4331901563199421,1.0173382931501413,0.20288769328793954,2.7722525972308864e+16,1.6371459713953328e+16,0.5660695640609038,,,,,,,,,,,,,,,,50.0,-5.311347565971603e-05,8.538835835172422e-08,-0.00012443524826617758,-2.011874078019547,-4.713456373718848,1.3630462247e-05,0.01540177688060132,0.074,0.229,43.0,0.33429191664728436
39,191203_Single_Sample_PL_PC_T_Combinatorial_Stress_Study,PL_PC_T_MAPI_32Sun_25C_60RH_100pctO2_Unencap,HBQ13,EP1,ether immersion,264,25.0,58.1,100.0,32.0,1.0,0.0018825888520027812,,,,0.0017434847086295752,0.0017434847086295752,0.0018825888520027812,51.0,0.022659220554765755,0.45695208159417783,120.41396440920806,0.001923885458272029,7.958926582297068e+18,1.556832692727592e+18,0.01622969541951834,1.7390684190452147e+17,7.683727285734916e+18,2.563311376128638e+18,0.9829216003417968,7.881160187305208e-05,-0.0469038884030355,0.002278378715476967,43.0,,,0.3271071959190312,12.19540885288947,8.217096365336701,4.0,1.0209955782579785,1.0700190354613965,1.1017757162178035,0.07574348470862959,0.07764558193119689,0.07964126376582024,1.5828760120213017,2.0719442472365324,2.3601508602421837,0.8253110999206634,0.7894715725299276,0.7816901396176047,1.2630776090646931,1.4502621450708844,1.5529295654683406,1.252437681493212,0.38598745214961583,0.0,1.0700190354613965,1.1236444471917844,1.1695866680303137,1.2366087646653834,1.3225787235665176,2.0719442472365324,2.6446454683571146,3.132789340751348,3.7207199502911963,4.398675747641232,0.07764558193119689,0.08169387019466032,0.08604103142400389,0.0906585548958365,0.0956507323185814,49.0,11.93519169013067,0.31994914372827915,0.18459732324112108,-0.06907691085379244,3.8505915174183265,6.909389213749175e-05,50.08088464894496,49.07272555034515,116.94496865409509,0.10585595829070167,5.372692113078002,0.08953349875475525,5.518618754782556,0.06942468634430038,-0.03794653652925095,3.0,-1.0908707928228707,0.5103667368359034,0.19527564779347245,0.04141079145086457,3.42238690927601e+16,1.6278916353261178e+16,0.5198647493244631,,,,,,,,,,,,,,,,17.0,-0.0001774845616662129,2.853346568872294e-07,-0.0002836974079249673,-6.722900063114126,-10.746113936551794,1.3903125076666669e-05,0.022520778564424335,0.074,0.229,18.0,0.3752848521431092
40,191203_Single_Sample_PL_PC_T_Combinatorial_Stress_Study,PL_PC_T_MAPI_8Sun_85C_60RH_100pctO2_Unencap,HBQ13,EP1,ether immersion,264,85.0,62.7,100.0,8.0,1.0,0.007142093396723813,,,,0.006430464258076571,0.006430464258076571,0.006430464258076571,26.0,0.02530463675670539,0.033925004238228064,118.57175084671994,0.0007671154862123483,2.2980849231553178e+18,3.260947529798721e+17,0.03584866961223408,5.980929121482102e+16,2.2767506552418609e+18,4.5082114996012794e+17,0.00494384765625,0.00042090668218990827,0.23724976944160928,0.027887031649845365,17.0,24.0,26.0,0.5530491981930349,0.09823025201812659,1.3495255155950923,4.0,0.9526131890492414,1.0286963752477005,1.1495078531942668,0.08043046425807658,0.0876298253255155,0.09540719096659979,0.7164695208602458,0.9074385806037103,1.0494269942129397,1.033068550664544,1.0788698825336052,1.2519904172111673,0.8784236896639769,0.9808562177698904,1.0554140721768988,1.1928294278497245,0.6425464041028912,1.0,1.0286963752477005,1.2992313838392406,1.644943092516321,1.8893813964037278,2.024583864452948,0.9074385806037103,1.1642548306406761,1.318466553166455,1.4643889124240996,1.6256966571116682,0.0876298253255155,0.10343763007492611,0.11981154569142026,0.13632277339334994,0.153077465661593,24.0,0.127185356886514,0.5319683367543652,0.02686747446366074,0.08017725835025606,24.76932928603309,7.00577274170121e-06,25.47893821697896,24.836779032158766,103.51378882822527,0.463777204249762,1.3409418361697791,0.3769588731717464,1.3297552819898582,0.00636639060225852,0.11200441922096832,4.0,-0.590926061436684,-1.3339889908294937,-0.03112510386658348,0.2378452515394941,-1.5399065189146388e+16,6122034912056842.0,0.2023695822623549,,,,,,,,,,,,,,,,12.0,-0.0006137992319163032,9.867798730903574e-07,-0.00023134608902817058,-23.249970905920577,-8.76310943288525,2.5796942700000007e-06,0.0036722022606562083,0.074,0.229,6.0,0.15834644009640314
41,191203_Single_Sample_PL_PC_T_Combinatorial_Stress_Study,PL_PC_T_MAPI_8Sun_25C_60RH_100pctO2_Unencap,HBQ13,EP1,ether immersion,264,25.0,62.4,100.0,8.0,1.0,0.0018956970480532153,,,,0.0018371266914915738,0.0018371266914915738,0.0018956970480532153,24.0,-0.0023732734548196524,0.11329722181695046,130.60072704956943,0.0009618857452269016,1.063174065344156e+18,2.771134539210808e+17,0.023100343947205476,3.520804605313494e+16,8.459731848478803e+17,6.906301394149038e+17,0.8823776245117188,9.051095371815417e-05,-0.0025509485198970117,0.005066214647868293,,,,0.17175885753746886,20.953000039698196,5.111420151333127,4.0,0.9853478107677274,0.9856085719624694,0.9935352165084088,0.07583712669149158,0.07760345298546371,0.07973021472885339,1.118001685668701,1.2309014742976079,1.3400241431802,0.9155121471982194,0.8705059080197572,0.8449667374086584,1.0605105690362178,1.115930688323198,1.1682261357052748,1.1986786352323542,0.31847474703457923,0.0,0.9856085719624694,0.9960806838969131,1.010467050994842,1.0149425490275028,1.0182658681149996,1.2309014742976079,1.4601430013823498,1.656495353487737,1.8235112339928377,2.1657119347522586,0.07760345298546371,0.08197477696550574,0.08729900501090972,0.09395272943145411,0.10180509668977127,22.0,15.082560522235523,0.16087219241469733,0.056009852640280224,-0.05101060269524894,5.4101820631943625,6.403494604646381e-05,22.130716921682914,21.128270165293415,133.44811762811966,0.1281808759599275,4.472454639592651,0.09946096142090899,4.960689454557701,0.01974080681165924,-0.0025452248746187234,4.0,-0.09174685903247896,-1.2333907650217382,0.4184523526490062,0.026585123964163553,5847360214349329.0,4585992157112724.0,0.6212921020395714,,,,,,,,,,,,,,,,7.0,-0.0001786213626651466,2.8716224526976054e-07,-0.0003411679973102776,-6.765960707013129,-12.923030201146881,3.13700056e-06,0.0073313715483606075,0.074,0.229,14.0,0.6686561670981802
