Repository: hillhouse-group/perovskite-ML

# Modeling Notebooks

After the desired experimental data have been rendered down into a Pandas DataFrame and saved in CSV format, the modeling notebooks will read them in and use them to train machine learning models. Additional features may be constructed after reading in the data (although it is recommended to do so only during development and to try to maintain feature construction in the featurizer notebooks as much as possible).

File: Machine_Learning_Notebooks/Trial_Data/Film_Featurized_Data_for_Modeling.csv (part 3 of 13)
,ClassID,ExptID,BatchID,Drive,Method,Film Thickness [nm],Temp (deg C),RH (%),Oxygen (%),Illum (Nsuns),MA fraction,Bleach Rate (polyfit) (1/min),Bleach Rate (1% inc) (1/min),Bleach Rate (2% inc) (1/min),Bleach Rate (5% inc) (1/min),Bleach Rate (fit to 1% inc) (1/min),Bleach Rate (fit to 2% inc) (1/min),Bleach Rate (fit to 5% inc) (1/min),tLD75 (min),dLDdt (1/min),dPLdt (1/min),LD_0 (nm),PLQY_0,xy1t0_0,xy0t1_0,xy0t1Norm_0,xy1t1_0,t0xy1_0,t1xy0_0,frac_bright_0,ddTr0,ddPL0,ddLD0,tPLmax,tPLmax10,tPL10,TrFail,PLFail,PLEnhance,pred_horiz,Ld1,Ld2,Ld3,Tr1,Tr2,Tr3,PL1,PL2,PL3,mu1,mu2,mu3,tau1,tau2,tau3,QFLS_0,Tr_end,Tr_finished,Ld_2min,Ld_4min,Ld_6min,Ld_8min,Ld_10min,PL_2min,PL_4min,PL_6min,PL_8min,PL_10min,Tr_2min,Tr_4min,Tr_6min,Tr_8min,Tr_10min,tLD80 (min),PL_LD80,Tr_LD80,dtaudt,dmudt,tau0,mu0,tLD75 corrected (min),tLD80 corrected (min),LD_0 corrected (nm),mu_LD80,tau_LD80,mu_LD75,tau_LD75,ddmu0,ddtau0,Days Stored,xy2t0,xy3t0,xy2t1,xy3t1,beta_mean,beta_std,cv_slopes,dDFmeandt,dDFmediandt,dDFstddt,dDFskewdt,dDFkurtdt,d2DFmeandt2,d2DFmediandt2,d2DFstddt2,d2DFskewdt2,d2DFkurtdt2,DFmean_0,DFmedian_0,DFstd_0,DFskew_0,DFkurtdt_0,tLDmax,dAdt,deg_rate,ddA0,vol_rate,d_vol_rate,initial_PD_power,sigma_ph,Tr_0,Ref_0,tA80,Abs_LD80
42,191203_Single_Sample_PL_PC_T_Combinatorial_Stress_Study,PL_PC_T_MAPI_32Sun_85C_60RH_100pctO2_Unencap,HBQ13,EP1,ether immersion,264,85.0,61.9,100.0,32.0,1.0,0.008473150847858634,,,,0.007288665342608837,0.007288665342608837,0.007288665342608837,13.0,0.050335435938975465,0.2803205863102307,95.85529394492546,0.0006162162131361626,7.175389658129225e+18,5.6223909162933203e+17,0.019027424984282452,8.674493749314269e+16,7.138557452798868e+18,7.997357921872351e+17,0.9196090698242188,0.0007616983217266244,0.02925775512272777,0.0179731125115494,8.0,12.0,13.0,0.5039701013786544,0.0541388271667763,1.6324294157836734,4.0,1.0382751146576297,1.1087884765642055,1.2272049474234226,0.08128866534260884,0.08971046847619832,0.09943656844833236,1.2754069291319332,1.609329368509322,1.8230944745749738,0.9625862863567013,0.9827496235923237,1.1249736259910952,1.1199154081007114,1.2509919680941761,1.3387264805019048,1.223005184790286,0.6916733678819543,1.0,1.1087884765642055,1.3937353742034528,1.7126782544784054,1.8177903699650793,1.453265126581073,1.609329368509322,1.9454247014093846,2.1743591446361195,2.388570466756203,1.6982422740170113,0.08971046847619832,0.11063756575441833,0.13898204173253811,0.18227094443083164,0.2951584688770785,12.0,0.037437633356396306,0.5408751876606528,0.11472560014991762,0.03950842152089057,10.096585254635132,1.535397163346654e-05,13.85087288147354,13.387175275483523,97.83870243654695,0.6434446299952881,0.8371167148415355,0.6434446299952881,0.8371167148415355,0.028788525439460533,0.00558057594637662,4.0,-1.2512653822119688,0.48856622382856985,-0.40450738938085207,0.3883430771233895,1.079739926715525e+16,7679697663349702.0,0.4313917271612138,,,,,,,,,,,,,,,,7.0,-0.0007129272626589907,1.1461439460797883e-06,-0.0012202282777699306,-27.004820555264804,-46.22076809734586,1.2582579053333334e-05,0.01312234778034069,0.074,0.229,5.0,0.15126143823186722
43,191203_Single_Sample_PL_PC_T_Combinatorial_Stress_Study,PL_PC_T_FAPbIBr3_32Sun_25C_60RH_21pctO2_Unencap,HBQ13,EP1,ether immersion,264,25.0,63.3,21.0,32.0,0.0,-3.0194543729173976e-05,,,,7.494351281859016e-06,1.1591192362035776e-05,1.8648944391828203e-05,635.0,0.002799391823821742,0.03132940595960067,138.60832011574308,0.04876858714777504,7.965627333060222e+20,1.957866063509371e+19,0.008497082001840902,4.404142573564677e+18,7.943967589319056e+20,5.658825581611494e+19,0.6467666625976562,3.48168231928056e-06,-0.0019824729471334956,0.00030556879336230693,,,,0.10052209804648828,,,20.0,1.0052296284737336,1.035054668057356,1.0947866114809013,0.07364471845365181,0.07359130803740259,0.07351456107659685,1.2362152395808055,1.3733068318049362,1.4764595685853013,0.9086922180567825,0.9138327907694247,0.9858744962265537,1.1120229554978944,1.1723568870463525,1.2157305308792634,1.3360101418996977,0.13217838257372436,0.0,1.0020918513894934,1.0041837027789868,1.011194636390458,1.023124652223907,1.035054668057356,1.0944860958323221,1.1889721916646443,1.2636335580256317,1.318470194915284,1.3733068318049362,0.07385788738146072,0.07371577476292145,0.07363403637040196,0.07361267220390227,0.07359130803740259,430.0,2.0283496140661517,0.07690169148615997,0.01415051048372497,-0.0007447187721539228,19.583407537604064,1.1861731418352585e-05,232.1130274939151,205.57210127185084,109.27382922799619,0.4359300146019669,1.433295791951117,0.3863461942306708,1.4370531850848691,0.0019289670931171953,-0.001033780478988726,3.0,-0.4319519935248711,-1.7638450329819528,-0.021420915639602706,-0.8762188486563879,1.0080081554293318e+17,2.8576817965172355e+17,0.5591949912016665,,,,,,,,,,,,,,,,45.0,2.963379101700337e-06,-4.764103149437008e-09,-2.046199802986334e-05,0.11224920839774005,-0.7750756829493689,1.7760272619999993e-05,0.019663129569629397,0.074,0.229,880.0,0.983588326969306
44,191203_Single_Sample_PL_PC_T_Combinatorial_Stress_Study,PL_PC_T_MAPI_8Sun_85C_20RH_21pctO2_Unencap,HBQ13,EP1,ether immersion,264,85.0,25.1,21.0,8.0,1.0,0.0016382367828572727,,,,0.0016419103007134436,0.0016419103007134436,0.0016382367828572727,85.0,-0.011138300103376629,-0.045243949549214436,155.63270626776747,0.00046305233669267904,2.9446563189325865e+18,1.904268703987507e+17,0.03706083628355194,6.850140619051912e+16,2.9455471974048266e+18,1.3874824374037541e+17,0.8793106079101562,-1.958934106697629e-05,-0.04023684035820829,0.0004446546994535047,1.0,,,0.2749595042267535,0.4813837746431589,0.836516722329499,4.0,0.9696683184368955,0.9646288471494247,0.9362559716489224,0.07564191030071345,0.07732165122534722,0.07890087563464634,1.0409566543278093,1.001439627939202,0.862359176965488,0.9222265770632172,0.9251577367652319,0.9255756734984745,1.019550586770591,1.0057839606965902,0.9470595106880938,1.1797794592318045,0.36653088934244904,0.0,0.9646288471494247,0.937619487566314,0.9439880993233144,0.9604341948364239,0.9748315579718402,1.001439627939202,0.841062177088299,0.7347244227022507,0.6803336834371347,0.6449161230703265,0.07732165122534722,0.08041038154147932,0.0836856032768371,0.0870292838535101,0.09030454945670693,82.0,0.6739276710779242,0.24449257117502615,-0.017258809400972124,-0.022034181980256397,20.0490175178875,1.5322952349573832e-05,79.87596286973445,79.03549897628766,137.73072455524047,0.480396904419281,1.147979545206485,0.480396904419281,1.147979545206485,0.04035229131939877,-0.016658606422295885,5.0,0.24215482722697357,-2.233055327691374,0.6159979388494606,-1.4368493097706538,4417353906793286.5,4650149002498094.0,0.6015046969982144,,,,,,,,,,,,,,,,40.0,-0.0001551482358622809,2.4942546118280335e-07,0.00023439544409303696,-5.876827115995489,8.878615306554432,2.56406521e-06,0.006501174870562295,0.074,0.229,27.0,0.4900546339837581
45,191203_Single_Sample_PL_PC_T_Combinatorial_Stress_Study,PL_PC_T_MAPI_32Sun_85C_60RH_21pctO2_Unencap,HBQ13,EP1,ether immersion,264,85.0,61.9,21.0,32.0,1.0,0.001375339527448222,,,,0.0014056441568976175,0.0013699099336146154,0.001375339527448222,39.0,-0.043030127412431625,-0.28544857285473013,108.74291079513723,0.00021170948802534163,3.66405312811197e+18,2.500796424865306e+17,0.025582576757015852,4.975802653104375e+16,1.7375975861693489e+18,3.1526913132457165e+18,0.17263031005859375,-1.7888029406071954e-06,0.4607796381598657,0.006844635283586135,0.0,1.0,1.0,0.16078260007206657,0.0667489701952202,0.07454610809941323,4.0,0.8285626850273422,0.5235254397242689,0.36555924815691687,0.07540564415689761,0.07673981986722925,0.07813973985471692,0.06732952042606391,0.05621831717185925,0.05220849156896842,2.1207508424939245,0.911211675599733,0.45726863835435044,0.3237137099105905,0.3007850902021182,0.2922430114472313,1.1953854568485311,0.41936006433144807,0.0,0.5235254397242689,0.25686768534588894,0.15853184998149958,0.08247418272018242,0.0,0.05621831717185925,0.05052073043812891,0.048564508914266745,0.047354503211316484,0.04664127514222318,0.07673981986722925,0.07955752433270112,0.08252475504412828,0.08564923621758617,0.08890736003311274,37.0,0.05621831717185925,0.07673981986722925,-0.21461995853667812,-0.28377332518311443,6.4541459701321084,1.1387016403929418e-05,1.2575511228121843,1.0936367131133884,67.36548236137568,0.911211675599733,0.3007850902021182,0.911211675599733,0.3007850902021182,-1.165145004694058,0.3266788351904686,5.0,-0.06311805784483197,-1.4568466024286932,0.42840906869017364,0.04576507538225816,-3010026361089897.0,3346538486688132.5,0.4411785345650178,,,,,,,,,,,,,,,,0.0,-0.00013089607505310504,2.1043625604689865e-07,0.00010029655162615669,-4.958184661102464,3.799111804021087,1.1998573373333334e-05,0.00622106906250936,0.074,0.229,26.0,0.9844874197129131
46,191203_Single_Sample_PL_PC_T_Combinatorial_Stress_Study,PL_PC_T_MAPI_32Sun_85C_20RH_21pctO2_Unencap,HBQ13,EP1,ether immersion,264,85.0,26.4,21.0,32.0,1.0,0.001875309730800704,,,,0.0020008929939120193,0.0020008929939120193,0.0019197895301752961,23.0,-0.05136467845668792,-0.2871446823613436,145.33480887495068,0.0005415162930825296,9.492305127658955e+18,5.101502905204529e+17,0.019833852175910764,1.1814170135230778e+17,9.449349131760509e+18,8.081156607597033e+17,0.29204559326171875,-6.322967929367311e-05,0.09871408642719104,0.0028200992258043886,0.0,49.0,49.0,0.11903124182827411,0.1568127342461365,0.17973920631109833,4.0,0.8992874228994018,0.7213080954940427,0.6195798429576066,0.07600089299391202,0.0778395790603506,0.07963813708052288,0.49678042439373504,0.1909890216418522,0.14478152637948324,1.0806963110001637,1.0346313806322955,0.8548744879626641,0.7483303688124875,0.5028702766653765,0.449047418310766,1.2196644796692229,0.5884757610023545,0.0,0.7213080954940427,0.5476147490620624,0.4556129185546748,0.3934714503689452,0.3389654493730034,0.1909890216418522,0.12628168318066132,0.11040947411001045,0.10632672637322373,0.10733167042060751,0.0778395790603506,0.08141659137754939,0.085016773617078,0.08866442356855672,0.09238914231946178,7.0,0.1909890216418522,0.0778395790603506,-0.18983178372148152,-0.04814414664798773,9.564646268681033,2.2722299096661707e-05,1.8387908027059252,1.5578592994301435,115.8440284562596,1.0346313806322955,0.5028702766653765,1.0346313806322955,0.5028702766653765,-0.06338062068401595,0.0031047695202007786,5.0,0.7443591663528447,-1.3080731907584104,0.9307574169843218,-0.2236687712655514,-4450481350922191.0,7647885477403936.0,0.5707049205777567,,,,,,,,,,,,,,,,0.0,-0.0001767498355069914,2.8415346774841395e-07,0.0005207380672366153,-6.695069526779977,19.724926789265734,1.2494874283333334e-05,0.018396596302261585,0.074,0.229,23.0,0.97841592660054
47,191203_Single_Sample_PL_PC_T_Combinatorial_Stress_Study,PL_PC_T_MAPI_8Sun_85C_20RH_100pctO2_Unencap,HBQ13,EP1,ether immersion,264,85.0,21.6,100.0,8.0,1.0,0.007743810595491383,,,,0.006758946080048546,0.006758946080048546,0.006758946080048546,21.0,0.008521386088183926,0.4446193636432551,154.61442378486302,0.0004382520655228895,1.652872679381865e+18,2.227752444574222e+17,0.04296134879061785,4.7407429641425224e+16,1.6565016752716956e+18,1.892787100063656e+17,0.9969444274902344,0.0005992168495860817,-0.1578517759784257,0.008900994681327358,14.0,23.0,26.0,0.40648828504826734,0.9501378611665166,2.938859875460211,4.0,0.9851450280335048,1.02038081606519,1.0514431032767937,0.08075894608004855,0.08854193300969763,0.09721837300842165,1.7272655299131245,2.1388275078693977,2.344877219492093,0.7638549621506817,0.7401774744018548,0.7458388177084962,1.2705431977905863,1.4066585998651868,1.48226744596769,1.178356419447906,0.6561476956587291,1.0,1.02038081606519,1.093147805933801,1.2196170179675536,1.364798277181584,1.4860757876538961,2.1388275078693977,2.5004856221212397,2.8308129617258513,3.1988983768630317,3.56942191545522,0.08854193300969763,0.10635101391867473,0.12569098466349893,0.14582665860712296,0.16678086523835955,20.0,0.9501378611665166,0.40648828504826734,0.1582917739977667,-0.07861610346233411,19.592074156919573,1.8412907555018356e-05,20.92616724570332,20.44674300574878,149.25003901408485,0.2793129502077072,1.972730120538347,0.2793129502077072,1.972730120538347,0.10623377505024567,-0.06721389785799292,5.0,0.3518263921845901,-1.2595948222633062,1.7837836431402043,2.0578349031435526,9401623149354598.0,3821699508420141.5,0.4203768489402202,,,,,,,,,,,,,,,,12.0,-0.0006591804054722146,1.0597373262015077e-06,-0.0008251333327500008,-24.968954752735403,-31.255050482954577,2.774538106666667e-06,0.007634121898342256,0.074,0.229,6.0,0.2731382937799178
48,191203_Single_Sample_PL_PC_T_Combinatorial_Stress_Study,PL_PC_T_MAPI_8Sun_25C_20RH_100pctO2_Unencap,HBQ13,EP1,ether immersion,264,25.0,24.0,100.0,8.0,1.0,0.0004893413840001235,,,,0.00047568490632920616,0.0004893413840001235,0.0005549507186142221,135.0,-0.0011955613295909098,0.2008099265181058,127.17053642587608,0.001335745241457138,2.5712187405831076e+18,3.556775549030371e+17,0.021501031622538285,4.774888722012561e+16,2.507340837739241e+18,6.708009399328387e+17,0.990398406982422,9.140801304928156e-06,-0.037640071448031165,0.007630330177127685,,,,0.3462574963379164,5.873932756695933,4.9344356257657775,4.0,0.0,0.6192117039144166,0.8138138988632078,0.07450009144842021,0.07495136981265842,0.0754807118252544,1.2577489974949971,1.440217852093932,1.6085434701940418,0.0,0.31869744440198117,0.5203182034306391,1.1231000925336432,1.2030944740836194,1.272861602027772,1.207167080040331,0.4544308616456206,0.0,0.6192117039144166,0.9312106619606274,1.0961620517653559,1.1893212294407818,1.2743250362693825,1.440217852093932,1.758406168990989,2.018387091867521,2.2449131787102683,2.4444303320455707,0.07495136981265842,0.07606566388533392,0.07724150483896006,0.0785927984628355,0.08007138944885536,128.0,1.2577489974949971,0.07450009144842021,0.08985791876332898,-0.11203479453061038,6.382000933879905,2.6770671483456953e-06,0.25,0.19999999999999996,29.635076462513457,0.0,1.1231000925336432,0.0,1.1231000925336432,0.6593487222009906,-0.0215528554918335,6.0,0.7895428839161671,-1.2299959375219132,0.5843150919001732,0.11014721535824719,8493984691265424.0,3841621477487403.5,0.5627304322048035,,,,,,,,,,,,,,,,54.0,-4.739261808418304e-05,7.619117005494539e-08,-4.103956533412992e-05,-1.795174927431176,-1.5545289899291637,2.92800757e-06,0.00039831436431588,0.074,0.229,45.0,0.9971261338233798
49,191203_Single_Sample_PL_PC_T_Combinatorial_Stress_Study,PL_PC_T_MAPI_32Sun_85C_20RH_100pctO2_Unencap,HBQ13,EP1,ether immersion,264,85.0,24.4,100.0,32.0,1.0,0.009657726741781081,,,,0.00788458487423769,0.00788458487423769,0.00788458487423769,10.0,0.007483711140353507,0.39042239158610453,139.85787229238147,0.0009099586459903994,8.239334203133605e+18,8.077498001655905e+17,0.01806477011198407,1.1246651892605883e+17,8.210337311854353e+18,9.866901397613245e+17,0.9905853271484376,0.0011440727706610266,-0.15671947478301584,0.004049400104384829,5.0,11.0,12.0,0.44083077322435177,0.610334053350965,1.8620285356737099,4.0,1.0090826441046925,1.0217432905834791,1.0494543598659731,0.08188458487423769,0.09145624976774744,0.10300186750810042,1.694165579709043,2.074892209852054,2.1744990952393453,0.8065239103302082,0.7481794933914975,0.7597559292067467,1.262514067582231,1.395332752465706,1.449616134738971,1.2330822879115977,0.7463195406397818,1.0,1.0217432905834791,1.0895002648070247,1.1842241827867115,1.1122522226045364,0.8020105675140333,2.074892209852054,2.2191896042954404,2.196501147464905,1.7030461015907592,0.610334053350965,0.09145624976774744,0.11629279370786451,0.15186037465614302,0.23885689856537873,0.44083077322435177,9.0,0.16007507854529554,0.5130767410575823,0.1481667089100386,-0.0779076629318472,11.88716328720946,3.257238597797628e-05,10.59529278542609,10.023012176042746,154.62401976059635,0.3755314200301085,1.3599701788233496,0.3755314200301085,1.3599701788233496,0.06756583636554053,-0.06484769134937807,6.0,-0.20711240164160913,-1.005529189717251,0.20643468725324868,-0.10445587755007192,2.2759735607056636e+16,9417315653696730.0,0.4838734247699912,,,,,,,,,,,,,,,,6.0,-0.0007980856244482051,1.2830495547371842e-06,-0.0023941494172084136,-30.230516077583527,-90.68747792456112,1.1697125523333333e-05,0.03277510516200155,0.074,0.229,5.0,0.1737749194969514
50,191203_Single_Sample_PL_PC_T_Combinatorial_Stress_Study,PL_PC_T_TripCat_8Sun_25C_60RH_21pctO2_Unencap,HBQ14,EP1,ether immersion,264,25.0,58.1,21.0,8.0,0.5,0.0005746023953351651,,,,0.0006169135847984133,0.0006169135847984133,0.0005949239369329244,,0.034714904585968126,0.3214139458993032,154.30016193189715,0.003968571955239881,8.409915823734172e+18,8.260541121953065e+17,0.016875144153214186,1.2778608673421298e+17,8.044188506135523e+18,2.1875557029487337e+18,0.9342727661132812,-5.149889827261997e-06,-0.0038132863503995856,-0.0002623176085617741,75.0,,,,,,20.0,inf,inf,inf,0.07708456792399207,0.07994923936932925,0.08262181610714037,2.9461428938041085,4.701621470088238,5.771739572893676,inf,inf,inf,1.729860925130287,2.1975180136084167,2.44578028591422,1.2353176521809208,0.13037150245787055,1.0,,,inf,inf,inf,1.7784571575216435,2.556914315043287,3.2972386090609342,3.999430039574586,4.701621470088238,0.07523382716959683,0.07646765433919366,0.0776575022130595,0.07880337079119439,0.07994923936932925,1010.0,,,0.11975180136084163,,11.037930292975608,0.0,,,0.0,,,,,,-0.005244076733043147,0.0,-1.8507895660116063,2.0367243717246266,-0.2500786448788638,0.09678635203144956,1.7442387799928504e+16,1.1537031048983342e+16,0.6123449262794957,,,,,,,,,,,,,,,,40.0,-5.314531516829437e-05,8.543954542495678e-08,4.319152503164136e-05,-2.0130801200111503,1.6360426148349,2.545446703333333e-06,0.0,0.074,0.229,610.0,
51,191203_Single_Sample_PL_PC_T_Combinatorial_Stress_Study,PL_PC_T_TripCat_32Sun_25C_60RH_21pctO2_Unencap,HBQ14,EP1,ether immersion,264,25.0,64.4,21.0,32.0,0.5,0.000575636665511924,,,,0.000672790034982887,0.000672790034982887,0.0006116594992411468,995.0,0.009358983955366027,0.09606528810415992,106.21239792876725,0.015459914303516547,2.6307518802176436e+20,1.0042137897626145e+19,0.013918831015576174,2.22070684394998e+18,2.6230008172375638e+20,2.0545681158638563e+19,0.8099365234375,-1.0051862682826888e-05,0.0006743555232467544,-2.6606235135312028e-06,830.0,,,0.1286758849810461,,,20.0,1.0881513267367733,1.209978627923435,1.2908367002952235,0.07736395017491444,0.08011659499241147,0.08267639615269977,1.4677743775012562,1.96926653116485,2.4339240838481335,0.9714812001357602,1.0319742260284992,1.0518666408554003,1.2188329632251564,1.418686865529379,1.584097567229647,1.3063105511076167,0.1364949446303304,0.0,1.0352605306947094,1.0705210613894187,1.1125167869741057,1.1612477074487704,1.209978627923435,1.1871097510005024,1.3742195020010048,1.568072808233975,1.7686696696994124,1.96926653116485,0.07534558006996578,0.07669116013993156,0.07791447913841384,0.07901553706541266,0.08011659499241147,855.0,9.16551681690344,0.12052807317545527,0.039042932079863264,0.004321858969178792,10.986644051207822,1.2969866836713361e-05,679.8573284971345,647.4433356291206,85.58512195009665,0.19343862516504212,3.265810627471679,0.17176458077219506,3.272479645849864,0.001780236515139575,-0.00037958121841867863,1.0,-0.45646590953858895,-1.6691906977974176,-0.13817236498661656,-0.9308650487037341,1.1296837225469506e+17,1.3068797673710571e+17,0.5255496867104457,,,,,,,,,,,,,,,,80.0,-5.321110004760266e-05,8.554530507970974e-08,7.059828102674382e-05,-2.015571971500101,2.674177311619084,1.2259717366666667e-05,0.012061931685190893,0.074,0.229,540.0,0.7918532346511162
52,191203_Single_Sample_PL_PC_T_Combinatorial_Stress_Study,PL_PC_T_TripCat_32Sun_85C_60RH_21pctO2_Unencap,HBQ14,EP1,ether immersion,264,85.0,59.9,21.0,32.0,0.5,0.0004139860139860129,,,,0.00041398601398601046,0.00041398601398601046,0.00041398601398601377,265.0,0.00014961452526320777,0.01648980793649751,134.36619850000002,0.0013363629842180775,2.4533715925394547e+19,1.0588235294117646e+18,0.017522829,2.4533715925394547e+17,2.4533715925394547e+19,2.338593974175036e+18,0.630748749,3.4558944247975454e-19,0.001043916864594485,-1.8426951142774817e-05,765.0,,,0.10970629370629369,2.8782710970766954,2.259591596548038,20.0,1.003171745932972,1.0054942841192633,1.0070240236300834,0.07606993006993006,0.07813986013986012,0.0802097902097902,1.036655490699495,1.125506824628714,1.245213020965219,0.9881112348785546,0.9559952322997914,0.9161916446861348,1.0184618050232923,1.0575562735436983,1.106861637573139,1.24301738,0.6201872727272727,0.0,1.0012686983731889,1.0025373967463778,1.0036362535702303,1.0045652688447468,1.0054942841192633,1.014662196279798,1.0293243925595958,1.0544257574853388,1.0899662910570265,1.125506824628714,0.07482797202797202,0.07565594405594404,0.07648391608391607,0.07731188811188809,0.07813986013986012,235.0,2.693000021135824,0.10763636363636363,0.007193587624796452,-0.005670821370407181,13.963128452822994,2.672917634703819e-05,254.32673827057675,226.76461687428213,151.80889314391078,0.3950499431006985,1.5974307753375612,0.3433346333196628,1.6330137305400925,-0.00040454474914635385,0.00041265326994227363,5.0,-0.8319089569583931,-1.4027335810616928,-0.53840218794835,-0.9027946255380199,3990028694404590.5,1.1255394548063126e+16,0.49174025899999996,,,,,,,,,,,,,,,,35.0,-3.888219822022744e-05,6.25093167768284e-08,7.831830074900749e-06,-1.472810538644979,0.29666023010987685,1.4300000000000002e-05,0.031592544256406105,0.074,0.229,365.0,0.8401221507818488
53,191203_Single_Sample_PL_PC_T_Combinatorial_Stress_Study,PL_PC_T_TripCat_32Sun_25C_20RH_21pctO2_Unencap,HBQ14,EP1,ether immersion,264,25.0,20.0,21.0,32.0,0.0,0.00016446569311188573,,,,0.00023737727841948857,0.00019440165056578736,0.00010320901566174773,935.0,0.0011155789936241323,0.030937743615954773,111.87362344094008,0.01871521476147299,1.1162997493223065e+20,1.1489899634542608e+19,0.01236905423877858,1.3630834345497073e+18,1.0987162574809463e+20,2.2479318425155125e+19,0.6161537170410156,-8.02730896346752e-06,-0.004277005661381401,-4.101685698915392e-05,,,,0.10830565604610178,,,20.0,1.0136305309973814,1.0303781633274351,1.036395139926471,0.07518688639209745,0.0759440165056579,0.07648871818067794,1.3102612661737667,1.4066722492784633,1.4834920658976807,0.8953161145971242,0.8917133450330769,0.8776575406213034,1.1475799850116246,1.190605888513014,1.2238428274687092,1.3112504954563158,4.653459105182739e-05,1.0,1.0054522123989527,1.010904424797905,1.0169800574633923,1.0236791103954137,1.0303781633274351,1.1241045064695068,1.2482090129390133,1.329543462794706,1.3681078560365847,1.4066722492784633,0.07447475455683898,0.07494950911367795,0.07533831241480954,0.07564116446023371,0.0759440165056579,735.0,,0.0916273599945994,0.014291087718150346,-0.00741260295400275,12.09533331603416,1.3321167324987702e-05,461.4973329285315,413.21720021879,91.00768145288245,,,,,0.002021622316776568,-0.002091081630204705,5.0,-1.2092403446954134,-0.303248548323723,0.12280250836366052,-0.09977397510132834,3.725104068222107e+16,1.2638250946540613e+17,0.489882093318692,,,,,,,,,,,,,,,,130.0,-1.581615051674892e-05,2.5426977076803587e-08,4.758199931825665e-05,-0.5990966104829136,1.8023484590248733,1.2198008417033334e-05,0.013638808051309242,0.074,0.229,,0.9088314126400053
54,191203_Single_Sample_PL_PC_T_Combinatorial_Stress_Study,PL_PC_T_TripCat_32Sun_85C_20RH_21pctO2_Unencap,HBQ14,EP1,ether immersion,264,85.0,24.5,21.0,32.0,0.5,0.0017122109800542502,,,,0.001979218123255899,0.001979218123255899,0.001979218123255899,45.0,-0.0025199077193625904,0.09032673120250184,131.48969017775394,0.0011751697231473083,1.4485308591103853e+19,9.684526102526053e+17,0.017113693743559127,1.56650690848691e+17,1.4189317087191204e+19,2.9472006317850506e+18,0.3726768493652344,-3.311231431711287e-05,0.001960232716119724,-7.609948483020546e-05,,,,0.13319073566350387,,,20.0,0.9972152652816069,0.9844858166465752,0.9718691260413365,0.0838960906162795,0.09244133080156516,0.09968843627247564,1.568033907175792,2.2340794501575703,2.2834303390477713,0.8110394800834138,0.6723789987732897,0.6417924920418295,1.2261280859082095,1.4414672750733393,1.4717055899912117,1.2396943949446553,0.16431356949655623,0.0,0.9988861061126427,0.9977722122252854,0.9946693755546006,0.9895775961005878,0.9844858166465752,1.227213562870317,1.4544271257406336,1.7012430157721476,1.967661232964859,2.2340794501575703,0.0779584362465118,0.08191687249302361,0.08560513865333663,0.0890232347274509,0.09244133080156516,40.0,,0.12218741653106226,0.03260911918277531,-0.024265660103692712,13.23127847788768,2.442189344775396e-05,38.40464917269132,34.97737285476182,141.25493515025934,,,,,0.0010060007721292427,-0.0002157779348615961,5.0,-0.6983066430255175,-1.2535909885936682,-0.08725689891401356,-0.49448555054100435,-3077249933730266.5,1.0177020393477766e+16,0.47567796276096397,,,,,,,,,,,,,,,,0.0,-0.00014345455223108714,2.3062600518882515e-07,0.0002716426216817541,-5.433884554207847,10.289493245520989,1.1564801146666666e-05,0.027352525724660768,0.074,0.229,35.0,0.7860189484989724
55,191203_Single_Sample_PL_PC_T_Combinatorial_Stress_Study,PL_PC_T_TripCat_32Sun_85C_20RH_100pctO2_Unencap,HBQ14,EP1,ether immersion,264,85.0,24.4,100.0,32.0,0.5,0.0021093425594173668,,,,0.0021694609652807076,0.0021694609652807076,0.0021308727075062474,37.0,0.004438079239193133,-0.023253836538934654,111.83141158870234,0.0012425611359204666,2.3679770802056167e+19,9.943873622125859e+17,0.0180580918120358,2.4012735422931933e+17,2.3674863514818195e+19,1.0663148828539132e+18,0.35765838623046875,-3.046645796225128e-05,-0.0012293131987127781,-1.1635167317045059e-05,,,,0.1533760281901725,4.66226607404771,2.735818804798003,4.0,1.0053048723340876,1.013761102525463,1.0189903106326015,0.07616946096528071,0.0782617454150125,0.08033371371481401,0.9536482119973048,0.904837797597184,0.9387573496702589,1.0274595149085732,1.0645867986236055,1.055721529730624,0.983627940248902,0.9653619360322342,0.9835370634414053,1.2411359511606257,0.26970552101727835,0.0,1.013761102525463,1.0240607831481952,1.0381747106820969,1.0540553690023609,1.06901393453195,0.904837797597184,0.9811863827494933,1.1064981995712755,1.2896208833887948,1.5413261588524039,0.0782617454150125,0.08237329119114548,0.08657137905005904,0.09101982440226435,0.09564675511985932,35.0,4.56039714521719,0.15141988017691865,-0.006765481389245425,0.020429187290690192,13.543932270394258,1.9040723419374115e-05,37.13164617007826,35.209768697804115,126.19064726444823,0.2829816843298705,2.1443623692417586,0.24143277526496615,2.196307541887192,0.004833884403229516,-0.0009469722327848928,6.0,-1.143300246111728,-1.3543626976104597,-0.7502619840280041,-0.966537152484913,-3855469122913146.5,1.0617552510536056e+16,0.4851707809412562,,,,,,,,,,,,,,,,15.0,-0.000197945034655864,3.1822812089021084e-07,0.00037526488805932913,-7.497917979388788,14.214579093156408,8.902323223333332e-06,0.02182953631607584,0.074,0.229,20.0,0.6944937549725738
56,191203_Single_Sample_PL_PC_T_Combinatorial_Stress_Study,PL_PC_T_TripCat_8Sun_85C_20RH_100pctO2_Unencap,HBQ14,EP1,ether immersion,264,85.0,24.8,100.0,8.0,0.5,0.001447758770683135,,,,0.0015475446438870388,0.0015475446438870388,0.001447758770683135,7.0,-0.021693572911770542,0.1264946830899564,162.7341954399331,0.0007699724728773181,2.82008529492478e+18,2.3215218929805955e+17,0.02548992560328617,4.428175349594927e+16,2.813952910831869e+18,2.90110622782804e+17,0.910381317138672,-4.0902324415265263e-05,-0.046821944343847566,-0.008227088014778998,72.0,,,0.08481453910806312,1.274292692856741,1.2833321492444223,4.0,0.9893161456558104,0.9643772961246543,0.9197164842811837,0.07554754464388704,0.07694379018336099,0.07836044738911918,1.207143654502259,1.3206434203168227,1.3838156883616677,0.9023668181438822,0.8239817273940715,0.7332852234896108,1.0846436464369282,1.1286944095495854,1.1535462387106523,1.1929255298563564,0.5722568950078715,0.0,0.9643772961246543,0.859061275772421,0.7220759265808359,0.5813857551318109,0.46469340161375067,1.3206434203168227,1.3955939190085127,1.3140492341848575,1.2444605718883843,1.3058007453977383,0.07694379018336099,0.0796663764477208,0.0830759566326499,0.08657872928610852,0.09046013959213545,6.0,1.362079128336837,0.08148496861025004,0.05046894792446118,-0.08785294202809811,24.807924530405554,1.9712552431857804e-05,5.597724794989343,4.874075401604449,173.77196245638982,0.5440191580129424,1.151537457444389,0.45849319170841507,1.137189500687635,0.009624045553153548,-0.02029644166213551,6.0,-0.7520495941745391,-1.2254118208824534,-0.2588550073177888,-0.629589483185578,3472730124793426.0,2702578382483374.0,0.498209138728668,,,,,,,,,,,,,,,,0.0,-0.0001375813048725216,2.2118382608244292e-07,0.0003329071358247706,-5.211413063353092,12.610118781241312,2.3515770833333333e-06,0.010348790498515496,0.074,0.229,22.0,0.9588869607969861
57,191203_Single_Sample_PL_PC_T_Combinatorial_Stress_Study,PL_PC_T_TripCat_8Sun_25C_20RH_21pctO2_Unencap,HBQ14,EP1,ether immersion,264,25.0,24.8,21.0,8.0,0.5,0.00020273981951989456,,,,0.00019691220619203197,0.00021559247619985602,0.00019797146220999464,,0.006231272884230607,0.1500080626036636,140.52880099289231,0.0035213113731552034,9.742791381683796e+18,7.490849021843703e+17,0.017524516450141737,1.207648471053342e+17,9.630590390102411e+18,1.5389632416217318e+18,0.8816909790039062,-1.899292224666166e-06,0.00609027051860056,0.0001306801721562945,105.0,,,,,,20.0,,,,0.07498456103096017,0.07615592476199858,0.07698854241498546,1.6404070006766065,2.585327527283241,3.1851608678588477,,,,1.2845719704573053,1.6176555327033917,1.7988533582220427,1.2322264667797258,0.137318224555512,1.0,,,,,,1.2561628002706426,1.5123256005412853,1.8293911059979333,2.207359316640587,2.585327527283241,0.07439382441238407,0.07478764882476814,0.07521883377716786,0.07568737926958322,0.07615592476199858,,,,0.06176555327033919,,10.39347347887678,0.0,,,0.0,,,,,,0.0009702318357756208,6.0,-1.1423433367505134,-0.25082952086805493,-0.24830203991666583,-0.1983596041793712,1.0198555922096464e+16,8840968646159412.0,0.5144670413993058,,,,,,,,,,,,,,,,180.0,-1.9438325276163768e-05,3.125019900923811e-08,1.2721654678128662e-05,-0.7363001998546882,0.4818808590200251,2.444637326666667e-06,0.0,0.074,0.229,610.0,
58,191203_Single_Sample_PL_PC_T_Combinatorial_Stress_Study,PL_PC_T_TripCat_8Sun_85C_60RH_21pctO2_Unencap_2,HBQ15,EP1,ether immersion,264,85.0,60.3,21.0,8.0,0.5,0.0012061619542753784,,,,0.0012164218788473097,0.00122442771230876,0.0012238796833823893,199.0,0.006199422143435586,-0.19813599838934182,103.44479881675531,0.00025797370999720756,2.2508980514147837e+18,1.3050513834002995e+17,0.053638798108064094,4.847544925191437e+16,2.2471476147446254e+18,1.403911585040219e+17,0.3259849548339844,-1.7358949313617603e-05,0.28688674984893225,0.002184038126800819,,,,0.1907527742337207,,,4.0,1.000636910030989,1.0151838550596028,1.0248475755664193,0.07521642187884732,0.07644885542461752,0.07760972866566127,0.4021661746529712,0.3781058490038069,0.3475667805852495,1.4635955378797685,1.5429308266241128,1.625956960871888,0.684119485064062,0.6679484535470687,0.6459657779509475,1.1646565525852015,0.33846129754032805,0.0,1.0151838550596028,1.030469498807315,1.063862013477997,1.0601448599191938,1.09497443600562,0.3781058490038069,0.33722943434067176,0.32214797006457696,0.3085771775984968,0.3104811817300902,0.07644885542461752,0.07892274502350496,0.08150296474857478,0.08425697636220343,0.08714018804549872,192.0,,0.18482175008601864,-0.10782736976641531,0.19572061713600067,15.692296384306418,1.2218134431384338e-05,196.81991031296857,190.72956898018305,108.80748190216909,,,,,-0.19213012456771206,0.14985474170947238,0.0,1.2600233240152503,-0.42429885567707654,1.136085017628267,-0.20555462583714681,-1037721572954900.0,2092650898898943.8,0.4585664459299997,,,,,,,,,,,,,,,,40.0,-0.00011518608991385405,1.8517995669708884e-07,0.00016742892821369412,-4.363109466433865,6.342004856579323,2.243846034666667e-06,0.004057398861352326,0.074,0.229,31.0,0.6094394683567663
59,191203_Single_Sample_PL_PC_T_Combinatorial_Stress_Study,PL_PC_T_TripCat_8Sun_85C_20RH_21pctO2_Unencap,HBQ15,EP1,ether immersion,264,85.0,22.1,21.0,8.0,0.5,0.0011141407666758114,,,,0.0013705131443702487,0.0012150166441141166,0.0011036207347983502,35.0,0.0014339730154350261,0.17382009649178434,184.47944972729192,0.0012460501978027708,3.927339581705917e+18,3.230858096363557e+17,0.0215545211860338,5.281708996904714e+16,3.919845230798143e+18,4.0491349328200256e+17,0.7465438842773438,-0.0001374741432182483,-0.000795201344984231,-7.912405952999191e-05,,,,0.09966359928731265,2.959637441584881,2.6681351385894043,4.0,1.0009844100234369,1.0078001286292477,1.008069946502635,0.07537051314437025,0.07643003328822823,0.07736062917430009,1.1701766751183404,1.3387629475467124,1.5232048974964911,0.9361478885154507,0.8954496700812095,0.8475524980943854,1.0703114341248987,1.1342469970121454,1.1989876961328458,1.205370097339682,0.1116644762445711,1.0,1.0078001286292477,1.0030104398868704,0.9840980436521172,0.9613767128175794,0.9355270407562101,1.3387629475467124,1.6914960798096128,2.022306075613018,2.312187927308864,2.6002583350435664,0.07643003328822823,0.07852304565902683,0.0802749656054476,0.08210637033395031,0.08375609311149686,27.0,3.3092325953335178,0.09061009276143878,0.06608986512857817,-0.04980407241510871,30.349525686538183,1.626046640378177e-05,20.953219851355765,18.277487221064877,174.56433257433707,0.3653014983101482,1.6943547124647047,0.3300901982525044,1.700321669158158,0.011576946525154008,-0.003187935618826021,-1.0,-0.5536150787448163,-1.6288063281676233,0.03615024519580117,-0.637737972419612,2204445388609814.0,3425343554227636.0,0.4746340122138754,,,,,,,,,,,,,,,,2.0,-0.00010654566180534499,1.7128909449163798e-07,0.0008480649634329431,-4.035820522929734,32.12367285730845,2.66186291e-06,0.010443383063255358,0.074,0.229,,0.9135951095595081
60,191203_Single_Sample_PL_PC_T_Combinatorial_Stress_Study,PL_PC_T_TripCat_32Sun_25C_20RH_100pctO2_Unencap,HBQ14,EP1,ether immersion,264,25.0,21.6,100.0,32.0,0.5,0.00021123345267388358,,,,0.00019161114441666063,0.00013441833207034382,7.793612791969377e-05,61.0,-0.009520622278881142,0.09662683233838261,133.26424568901786,0.030453292873159,1.3749433640520694e+20,1.5100437237462448e+19,0.00995161305021547,1.7207619508507261e+18,1.3290942157432668e+20,3.776613821408009e+19,0.6485977172851562,-3.219625145163985e-05,-0.029264407508010182,-0.0001176434979715743,220.0,,,0.0787589966831818,1.5548517518721978,1.5257236077103327,4.0,0.9890939015567621,0.9702075696536171,0.95852476237406,0.07427039296597128,0.07447015815218305,0.07463752311350909,1.141547112067943,1.2245654091198657,1.2944166754439688,0.9149150305621279,0.849516240136104,0.8061647014286252,1.069286997608622,1.1080455955290143,1.139679917088994,1.3238366820000556,0.08866668440567023,1.0,0.9702075696536171,0.9496314070623988,0.9332079127982684,0.9199080049278635,0.9034448925606233,1.2245654091198657,1.3474866585190968,1.4248406936751827,1.4769145984764034,1.5137621643644221,0.07447015815218305,0.07477449064831436,0.07503197614422076,0.07525125884294492,0.07546462738252006,45.0,1.583191470413773,0.07662301528859382,0.04577983491873721,-0.06469046861401512,15.452446545124284,2.1250591470392505e-05,32.66348201041363,24.794134006006786,129.92182852096053,0.5045030713596979,1.264799289093187,0.44336587398158867,1.2623234778542023,0.009843089505924163,-0.015264199844114756,8.0,-1.1954970204055324,0.2581165659085185,0.1635377676197342,0.022571110585922854,6.733859794090715e+16,1.7763476544120576e+17,0.5250981379239253,,,,,,,,,,,,,,,,0.0,-2.0571752038180712e-05,3.307236276934657e-08,0.00019033110148696918,-0.7792330317492695,7.209511419960954,1.3221211113333333e-05,0.027796144786143607,0.074,0.229,,0.9851373728057659
61,191203_Single_Sample_PL_PC_T_Combinatorial_Stress_Study,PL_PC_T_TripCat_8Sun_25C_20RH_100pctO2_Unencap,HBQ14,EP1,ether immersion,264,25.0,21.7,100.0,8.0,0.5,0.00013975832305303324,,,,0.00013975832305303324,0.00015103727501652832,0.0001465096026201997,300.0,0.006118710455696145,0.021975225712943327,145.791201464816,0.009958102735879807,2.13614403230256e+19,1.9094489930044897e+18,0.015606095134437862,2.547381104485182e+17,2.078776205849696e+19,5.251571239336588e+18,0.5383338928222656,6.38872554895812e-06,-0.0010257861101153065,0.0008407789490944353,,,,0.08607166546729957,,,8.0,1.0104946846835536,1.04227900151512,1.074655652480906,0.07424359664905639,0.07451566152546703,0.07484103386155008,1.049171264710726,1.0901362405405297,1.1328465128096883,0.9963880196534299,1.0394179876432998,1.083331533622873,1.0248010690944276,1.0451478903712794,1.0660492522976792,1.2591008894535016,0.10287880178978465,0.0,1.0104946846835536,1.04227900151512,1.074655652480906,1.1033762100105058,1.1241215662426354,1.049171264710726,1.0901362405405297,1.1328465128096883,1.1757531145635447,1.2172723436392239,0.07424359664905639,0.07451566152546703,0.07484103386155008,0.07515744717687273,0.0754734980842861,224.0,2.2287048165565824,0.08176928864071864,0.010924728908494333,0.014651228442924357,17.534984373603656,1.6035045870722664e-05,137.24106687805735,124.17451135631343,120.22250781142415,0.41333911442627486,1.5134398382396395,0.35899378066405996,1.555224888792982,0.005830243542054997,-0.000556780977196969,8.0,-1.0927443699876567,-0.5976724746786218,-0.02489376097666066,-0.2450616775454128,2134187768999550.5,2.020903821085214e+16,0.476437255055988,,,,,,,,,,,,,,,,30.0,-1.3593945224823292e-05,2.1854428689766665e-08,-3.6322970469440556e-05,-0.5149221676069429,-1.375870093539415,2.157605596666667e-06,0.005950204491682297,0.074,0.229,,0.957400732338556
62,191203_Single_Sample_PL_PC_T_Combinatorial_Stress_Study,PL_PC_T_TripCat_32Sun_85C_60RH_100pctO2_Unencap,HBQ15,EP1,ether immersion,264,85.0,62.7,100.0,32.0,0.5,0.0027719353564295843,,,,0.0030453440090622494,0.0030453440090622494,0.002857529936263714,11.0,-0.012676443423984883,0.38779224087212727,111.54889506081163,0.0011565592108093961,2.558400211874492e+19,9.363415469587045e+17,0.018248836475223285,2.3750518515712224e+17,2.552357786804075e+19,1.8785763382176893e+18,0.9770011901855468,-0.00012828895249356737,-0.014989989172524698,-0.008889857952641099,47.0,,,0.10600975786497555,6.169481519667196,,4.0,1.0048324362064747,0.9914716986515474,0.9647851560257842,0.07704534400906225,0.07971505987252744,0.08234987923361028,1.4172490122593018,1.8045180461735542,2.163551124935674,0.8683614317181763,0.7608903246728397,0.6650020721305717,1.162751117187261,1.291928806756286,1.3997105216612535,1.2392817163408016,0.4216478000471248,0.0,0.9914716986515474,0.9285094024448178,0.8495277215039745,0.7893581051443989,0.7431409202995026,1.8045180461735542,2.780151196885493,3.1121214193222726,,5.774577844611054,0.07971505987252744,0.08494790354104895,0.09035873776142665,0.0963141250125252,0.10256265315449373,8.0,,0.0963141250125252,0.13283092545527828,-0.1112464890653623,13.1431103337626,2.0199313784160643e-05,9.6972149274029,7.624880709708942,128.0355123590117,,,0.25324747319169805,2.180706565255855,0.012083730618243582,-0.016786713809118115,3.0,0.06578644211779407,-2.041101569967948,-0.0284807237215903,-1.3557618211839235,1.999599823120849e+16,1.0634710329935778e+16,0.491865013163057,,,,,,,,,,,,,,,,1.0,-0.00025681286438111625,4.12867518473084e-07,0.0010600277874030348,-9.727760014436223,40.15256770466041,1.1244370253333334e-05,0.02247248309649168,0.074,0.229,15.0,0.8875459660119002
63,191203_Single_Sample_PL_PC_T_Combinatorial_Stress_Study,PL_PC_T_TripCat_8Sun_85C_60RH_100pctO2_Unencap,HBQ15,EP1,ether immersion,264,85.0,59.6,100.0,8.0,0.5,0.0031671993613908767,,,,0.0034970412540867787,0.0034970412540867787,0.00331122873368682,25.0,0.008506584844273846,0.5708791861725052,100.45757848467785,9.95882262570637e-05,4.896702052448644e+17,8.903725212767802e+16,0.08046468443410251,1.8299348192853504e+16,4.763473558534031e+17,1.2760692692187552e+17,0.9420051574707032,-0.0001887415378915751,0.07835962927075901,0.011088348402015676,,,,0.12377577741262559,13.384331533867822,7.741361756810715,4.0,0.9839193282249306,1.0072948647599949,1.0358586215855454,0.07749704125408678,0.08062245746737365,0.0835155258002074,1.4141048201697684,1.9849288988810547,2.7126559276712556,0.8327803729653032,0.7535724735070742,0.69602734685776,1.1624880651395155,1.3464437466110972,1.541610525444463,1.1400503591368922,0.2047181838262661,0.0,1.0072948647599949,1.0438503825444088,1.0668923597995887,1.0741445414105357,1.061809753440119,1.9849288988810547,3.5467117869585256,4.962785761927626,6.472352733241034,7.841921301482918,0.08062245746737365,0.08624553889213274,0.09095748451653997,0.09473630538672984,0.09798404468344436,22.0,11.553354191451369,0.11474224335962636,0.18087872578049682,-0.09911258588849516,10.533055209110584,1.760607708298262e-05,22.038313083193547,20.21659788760515,107.00930384650508,0.20282250620640457,2.9742623153855794,0.16946889811758062,3.0848853644469174,0.044005863788233957,0.010733808166033088,3.0,0.07359569868651157,-1.4341803272569589,0.1577531309081708,-0.5687750973488654,1591438499380350.0,1074299813117686.6,0.3926624318530645,,,,,,,,,,,,,,,,7.0,-0.0002912956829674268,4.683041328887847e-07,0.0014819419871402208,-11.033927385129804,56.13416617955382,1.6520946633333338e-06,0.0039243999466222245,0.074,0.229,23.0,0.8128440005127394
