Repository: hillhouse-group/perovskite-ML

# Modeling Notebooks

After the desired experimental data have been rendered down into a Pandas DataFrame and saved in CSV format, the modeling notebooks will read them in and use them to train machine learning models. Additional features may be constructed after reading in the data (although it is recommended to do so only during development and to try to maintain feature construction in the featurizer notebooks as much as possible).

File: Machine_Learning_Notebooks/Trial_Data/Film_Featurized_Data_for_Modeling.csv (part 4 of 13)
,ClassID,ExptID,BatchID,Drive,Method,Film Thickness [nm],Temp (deg C),RH (%),Oxygen (%),Illum (Nsuns),MA fraction,Bleach Rate (polyfit) (1/min),Bleach Rate (1% inc) (1/min),Bleach Rate (2% inc) (1/min),Bleach Rate (5% inc) (1/min),Bleach Rate (fit to 1% inc) (1/min),Bleach Rate (fit to 2% inc) (1/min),Bleach Rate (fit to 5% inc) (1/min),tLD75 (min),dLDdt (1/min),dPLdt (1/min),LD_0 (nm),PLQY_0,xy1t0_0,xy0t1_0,xy0t1Norm_0,xy1t1_0,t0xy1_0,t1xy0_0,frac_bright_0,ddTr0,ddPL0,ddLD0,tPLmax,tPLmax10,tPL10,TrFail,PLFail,PLEnhance,pred_horiz,Ld1,Ld2,Ld3,Tr1,Tr2,Tr3,PL1,PL2,PL3,mu1,mu2,mu3,tau1,tau2,tau3,QFLS_0,Tr_end,Tr_finished,Ld_2min,Ld_4min,Ld_6min,Ld_8min,Ld_10min,PL_2min,PL_4min,PL_6min,PL_8min,PL_10min,Tr_2min,Tr_4min,Tr_6min,Tr_8min,Tr_10min,tLD80 (min),PL_LD80,Tr_LD80,dtaudt,dmudt,tau0,mu0,tLD75 corrected (min),tLD80 corrected (min),LD_0 corrected (nm),mu_LD80,tau_LD80,mu_LD75,tau_LD75,ddmu0,ddtau0,Days Stored,xy2t0,xy3t0,xy2t1,xy3t1,beta_mean,beta_std,cv_slopes,dDFmeandt,dDFmediandt,dDFstddt,dDFskewdt,dDFkurtdt,d2DFmeandt2,d2DFmediandt2,d2DFstddt2,d2DFskewdt2,d2DFkurtdt2,DFmean_0,DFmedian_0,DFstd_0,DFskew_0,DFkurtdt_0,tLDmax,dAdt,deg_rate,ddA0,vol_rate,d_vol_rate,initial_PD_power,sigma_ph,Tr_0,Ref_0,tA80,Abs_LD80
64,191203_Single_Sample_PL_PC_T_Combinatorial_Stress_Study,PL_PC_T_TripCat_32Sun_25C_60RH_100pctO2_Unencap,HBQ15,EP1,ether immersion,264,25.0,63.4,100.0,32.0,0.5,0.0004981377901997228,,,,0.0005019894219647968,0.0004981377901997228,0.0004548799387552888,,0.004333697131426753,0.1669523519812906,86.41502892770555,0.0018000512465064864,1.86683658490515e+19,1.3874008866898936e+18,0.015819671251248755,2.0707355381407834e+17,1.8181772560871025e+19,4.4018734230133647e+18,0.6437110900878906,-2.6294772342274828e-06,-0.0009945572104154143,-0.0006102605147473295,,,,,,,4.0,1.293542356427873,1.4223872598409026,1.576806423381284,0.0744953527538638,0.0750039788439296,0.07549091727064389,1.1679529614670905,1.3339168085133501,1.5011865575888828,1.546430725368943,1.7476596830649915,2.022375912516835,1.0820089127974188,1.1576541683501622,1.2294047221528999,1.2507177110885683,0.13269192258742057,0.0,1.4223872598409026,1.7805643328744822,1.9676209181927276,2.2015981433257723,2.4442254359645292,1.3339168085133501,1.6748465125219318,2.038136093039442,2.436899271751663,2.852784045987259,0.0750039788439296,0.07597100790855564,0.07684901190613512,0.07767406690312667,0.07847514131745714,382.0,10.403886807423081,0.0957962657221987,0.076385942201144,0.3268356695246552,3.72383242050381,1.019372847454031e-06,96.53307856782108,95.90840178553313,13.968815559574614,0.18683986499697006,3.3537163887528245,0.1512561744261088,3.3664056296274265,-0.17260088383644734,-0.0031818286223377346,3.0,-1.0097795073891438,-0.42491693360583477,-0.1583220777240046,-0.20254519610375343,5902031096637130.0,1.5082767305965904e+16,0.4913968912151415,,,,,,,,,,,,,,,,24.0,-4.824011613163302e-05,7.755365793733665e-08,2.7206718102330146e-05,-1.8272771261982208,1.0305575038761419,1.1063276363333333e-05,0.00037875280385300976,0.074,0.229,270.0,0.889846370258769
65,191203_Single_Sample_PL_PC_T_Combinatorial_Stress_Study,PL_PC_T_TripCat_8Sun_25C_60RH_100pctO2_Unencap,HBQ15,EP1,ether immersion,264,25.0,60.2,100.0,8.0,0.5,0.0004433137421900404,,,,0.0003805937228935463,0.0003805937228935463,0.00039425196227213386,,0.011857506672782863,0.1410609245869251,98.71163103829235,0.005819244488814684,4.5397848527888335e+19,1.0969431603022024e+18,0.02054856393124872,4.182778154281939e+17,4.530137314848641e+19,2.318641963749894e+18,0.7080116271972656,1.0790297457004964e-05,0.002644898435647925,9.436064124040641e-07,100.0,,,,,,20.0,,inf,inf,0.07590296861446773,0.07794251962272133,0.08070871203374946,1.6344933950494493,2.401231711881295,3.0954359708381363,,inf,inf,1.2839289050080376,1.5626431721021858,1.7827039872075754,1.2452128319196971,0.4963100077109844,0.0,,,,,inf,1.2537973580197797,1.5075947160395595,1.7878410584158184,2.094536385148557,2.401231711881295,0.0747611874457871,0.07552237489157418,0.07631087881611845,0.07712669921941989,0.07794251962272133,,,,0.05626431721021855,,13.382044238437976,0.0,,,0.0,,,,,,-0.00010429275827778598,4.0,0.10485383633096224,-2.204325716248214,-0.044374843997873614,-1.6901735167105403,7880474587608695.0,1.3745079330846674e+16,0.494880731910296,,,,,,,,,,,,,,,,515.0,-4.152725681052054e-05,6.67616690841084e-08,-5.148667232185884e-05,-1.573002151913657,-1.95025273946435,2.552229246666667e-06,0.0,0.074,0.229,55.0,
66,191203_Single_Sample_PL_PC_T_Combinatorial_Stress_Study,PL_PC_T_FAPIBr3_8Sun_25C_60RH_21pctO2_Unencap_4,HBQ13,EP1,ether immersion,264,25.0,59.4,21.0,8.0,0.0,-2.646305407392321e-05,,,,9.570261952912334e-07,1.6871953747478692e-06,3.690408572268507e-06,570.0,-0.0015257517605364946,-0.0024117343670406175,157.68851827891143,0.06334168286705827,1.0734061956676025e+20,1.1432974435313064e+19,0.014602174758242182,1.66710394031776e+18,1.0651849513591235e+20,1.3333297366679648e+19,0.5069503784179688,3.4933112937436325e-06,0.0012804827793667607,0.00032430879431558784,,,,0.07410119625332837,,,20.0,0.40022335988250474,0.0,0.3406927424645399,0.0737351969721142,0.07359201466039425,0.07360667653600794,0.9319547281926794,0.9279335953536969,0.9611448048289837,0.16602267118282393,0.0,0.11847570299020402,0.9648003893350947,0.9625066922388783,0.9797075842428765,1.3069309643511808,0.07806339257083905,1.0,0.7600893439530019,0.5201786879060037,0.3201786879060038,0.1600893439530019,0.0,0.9727818912770718,0.9455637825541435,0.9311505016248829,0.9295420484892899,0.9279335953536969,0.07389407878884567,0.07378815757769136,0.0737065605097702,0.07364928758508223,0.07359201466039425,380.0,0.9319547281926794,0.0737351969721142,-0.0012634188873517417,-0.056211911244244246,44.48041450793094,8.358604868598924e-07,2.084109177301615,1.6672873418412917,43.71689401421657,0.16602267118282393,0.9648003893350947,0.16602267118282393,0.9648003893350947,0.013359093152687046,0.0006581182713737777,5.0,-3.4323023437500697,9.016999465396442,-0.08861379742299962,1.4029621245018264,3005904793343595.0,2.0456980399230464e+17,0.546057770653147,,,,,,,,,,,,,,,,0.0,2.595894799040771e-06,-4.1733136947011756e-09,-2.0542396039467687e-05,0.09832934844851406,-0.7781210621010488,3.3721059503333334e-06,0.000818678647942917,0.074,0.229,,1.0015296132203595
67,191203_Single_Sample_PL_PC_T_Combinatorial_Stress_Study,PL_PC_T_FAPIBr3_8Sun_25C_60RH_21pctO2_Unencap_2,HBQ11,EP1,ether immersion,264,25.0,59.6,21.0,8.0,0.0,-5.2954233159637425e-05,,,,4.455830887803248e-06,5.5216850946317396e-06,8.022243402170363e-06,,0.014508889519717747,0.6508611323272437,110.69059272462823,0.001876891300500262,8.133657751457872e+18,4.513407016059061e+17,0.020550765319888118,1.0417520465894646e+17,8.024135112485039e+18,1.1880089337157133e+18,0.9640121459960938,7.115881715613267e-06,0.028739621093495416,0.00017310115102645848,,,,,,,20.0,1.175674370725398,1.5498930773694073,1.7280258754249798,0.0733807067333833,0.0732207658158761,0.07317074308650846,3.7753979604793573,7.987776975633485,10.443559200402685,0.7090504256161582,0.8453931195493638,0.918358421165347,1.9493821257908883,2.841481076351895,3.2515337773557977,1.2159600215173263,0.08311127555844243,1.0,1.0702697482901593,1.1405394965803184,1.2505181120542,1.4002055947118035,1.5498930773694073,2.110159184191743,3.2203183683834857,4.6178737635101825,6.302825369571834,7.987776975633485,0.07375228269335332,0.07350456538670665,0.07334871854988186,0.07328474218287898,0.0732207658158761,895.0,,0.0794502252532464,0.15293400565256804,-0.0021716408514150655,7.5731311111034785,1.0329707200150204e-05,672.0171709445228,660.249101360021,63.413209088781066,,,,,0.00854584536634095,-0.0011456635045976327,2.0,-0.16605001613574868,-1.1490632549513982,0.099008399679884,-0.5994132564134899,9622306125985040.0,6184554733540839.0,0.5459140858391653,,,,,,,,,,,,,,,,155.0,5.210128624186772e-06,-8.376110290181198e-09,-4.191285328994624e-05,0.1973533569767717,-1.5876080791646303,4.291987716666666e-06,0.0016554641822173024,0.074,0.229,,0.9696770229552714
68,191203_Single_Sample_PL_PC_T_Combinatorial_Stress_Study,PL_PC_T_TripCat_8Sun_25C_60RH_100pctO2_Unencap_2,HBQ15,EP1,ether immersion,264,25.0,62.4,100.0,8.0,0.5,0.00030193233086552935,,,,0.0001499442753204433,0.00021194429463909683,0.00030193233086552935,1065.0,-0.0004708274704390675,0.0411384699317195,85.87532096909489,0.00019545668822311223,3.628177206156781e+17,1.1584225198254955e+17,0.04812068901554409,1.4653904607186942e+16,3.636413307705068e+17,1.0704238987615714e+17,0.462646484375,2.1330841685450463e-05,0.003055921676398348,0.00042675401556500485,,,,0.23967679950380094,458.26992232275364,255.67384235827413,20.0,0.9510878867915002,0.939640574059696,0.9859687889423654,0.07474972137660223,0.07611944294639096,0.07857563165782923,1.1037084701916746,1.3602130242032666,1.6001396475247944,0.8598337154982718,0.7540232131561394,0.7623579141744434,1.052026865307702,1.1709512293707107,1.2751680473091143,1.1574821625297884,0.2748487240872984,0.0,0.9804351547166001,0.9608703094332002,0.9487984242451394,0.9442194991524178,0.939640574059696,1.0414833880766698,1.0829667761533397,1.155009380993993,1.2576112025986297,1.3602130242032666,0.07429988855064089,0.07459977710128178,0.07502366569055997,0.07557155431847547,0.07611944294639096,905.0,327.38498874404064,0.18771694801474773,0.01888857011980705,-0.016374735196376073,2.4267003321366802,3.1467423719784054e-05,697.8043564901832,672.0878951682082,62.65224779372514,0.028494400515892165,22.003329132365465,0.024704932611096176,22.47089124115058,0.0006871156431919155,0.0013379499751061319,10.0,-1.5208772716655252,1.2739360882563497,0.10479029566972141,0.09849150720372099,-103633455713069.19,1155904589846917.0,0.41862117535828536,,,,,,,,,,,,,,,,95.0,-2.868483559851833e-05,4.611543475405229e-08,-0.00011768026333563681,-1.0865468029741794,-4.457585732410486,1.7868743399999999e-06,0.0016159712849698282,0.074,0.229,100.0,0.6028072654796254
69,191203_Single_Sample_PL_PC_T_Combinatorial_Stress_Study,PL_PC_T_TripCat_8Sun_25C_20RH_21pctO2_Unencap_2,HBQ15,EP1,ether immersion,264,24.2,20.0,21.0,8.0,0.5,0.00013137111620925153,,,,0.00010856770612060176,0.00013137111620925153,0.00015647402983625316,1710.0,0.003630594951902147,0.07455852905603554,120.34583478823141,0.003670625687403189,2.2778888022850003e+19,7.383734664522844e+17,0.018723039492692037,2.1424541063786208e+17,2.2755750932437262e+19,1.0246728791931149e+18,0.791778564453125,6.602090237063305e-06,0.0005958327585467548,0.00017493534348924646,,,,0.20211303707480105,,,20.0,,,,0.07432067295437166,0.075085677061206,0.07593451723454273,1.3283665626549204,1.6865247632371785,2.1232560840731725,,,,1.1545416426284478,1.3037244434957225,1.46610717738371,1.233300061678148,0.255128869629252,0.0,,,,,,1.1313466250619681,1.2626932501239363,1.399998202771372,1.5432614830042752,1.6865247632371785,0.07412826918174865,0.07425653836349733,0.07447367377573852,0.07477967541847226,0.075085677061206,1320.0,,,0.03037244434957223,,10.363786414159378,0.0,,,0.0,,,,,,-0.0001071768352234638,11.0,0.2342898857614485,-1.9361318535776322,0.1890822464712157,-1.3380973263303146,7268630512070860.0,9128000056880620.0,0.5000092085633996,,,,,,,,,,,,,,,,105.0,-1.2690005733837098e-05,2.0401202211441013e-08,-3.755276586395581e-05,-0.4806820353726174,-1.4224532524225688,2.3538e-06,0.0,0.074,0.229,260.0,
70,191203_Single_Sample_PL_PC_T_Combinatorial_Stress_Study,PL_PC_T_TripCat_32Sun_25C_60RH_100pctO2_Unencap_2,HBQ15,EP1,ether immersion,264,25.0,60.0,100.0,32.0,0.5,0.000443283324001896,,,,0.0005401275423584456,0.0005401275423584456,0.0004911431594941694,80.0,-0.0017164432416524014,0.1601002648372431,104.01631130699684,0.007924987059222757,1.446637261741699e+20,5.68045942948468e+18,0.015565998644810319,1.2397034177525343e+18,1.44261278612128e+20,1.1575897308770273e+19,0.6038627624511719,-1.2011815013568582e-05,-0.006613955536076394,-0.000511001306023931,,,,0.09397874564977116,4.389154689617428,,20.0,1.022678587621652,1.013031130633802,0.9455390838003233,0.07670063771179225,0.07891143159494171,0.08065112410564848,1.9658502125881256,2.6010026483724316,,0.7414920362637223,0.6299679196336917,69205320170.85146,1.4104959223160656,1.6290227480629873,1.2918720075086322e-11,1.2890355408003369,0.0972069497374226,1.0,1.0090714350486607,1.0181428700973216,1.020749096224082,1.016890113428942,1.013031130633802,1.3863400850352503,1.7726801700705006,2.092880699744987,2.3469416740587095,2.6010026483724316,0.0750802550847169,0.0761605101694338,0.07714279648842215,0.07802711404168193,0.07891143159494171,45.0,3.216604561819715,0.08357790104883127,-0.05562946348428644,-0.03700320803663083,7.849741389507931,1.7807888278076295e-05,26.173925020678123,23.35424023511467,84.76798774242877,0.324213860133715,1.8250402518007116,0.2496430915413883,1.892499316161539,0.0029396769421249423,-0.0038393819313828764,11.0,-0.3488772512688721,-2.207458179555932,-0.05820921490605263,-1.3475686365311275,1.5864173728821376e+16,6.000731449149924e+16,0.4893565157298914,,,,,,,,,,,,,,,,5.0,-4.1492354352949715e-05,6.670555783329313e-08,7.620940636398623e-05,-1.5716800891268832,2.8867199380297817,1.2586357135666666e-05,0.011832705738890613,0.074,0.229,,0.9480658638950292
71,191203_Single_Sample_PL_PC_T_Combinatorial_Stress_Study,PL_PC_T_FAPbIBr3_1Sun_25C_dryN2_DarkSoak_Unencap,PRE-1-4,EP1,ether immersion,264,25.0,0.0,0.0,0.0,0.0,-6.773471250628557e-05,,,,3.1326462007013833e-06,2.2852489307245664e-06,2.2852489307245664e-06,,2.6426969537908268e-05,-0.002063754957399262,151.5585548903746,0.0031493349351741948,2.5397398548290714e+18,1.5894705473661594e+17,0.045968522358948785,5.182586865892202e+16,2.5328536121496817e+18,1.9347005251107766e+17,0.5734176635742188,1.1874108602292004e-05,0.00022362245319338617,4.203926572301786e-05,,,,,,,20.0,0.0,0.9571952844110557,0.8996980110160331,0.07282944607143728,0.07302614654181527,0.07280552130143592,0.9819345575230379,0.9750502377057452,0.9678988573157767,0.0,0.9292366364620329,0.8242596764368623,0.9892136345602895,0.9859951454208481,0.9820406531657017,1.175582789759086,0.07528350585608021,1.0,0.6,0.19999999999999996,0.19143905688221113,0.5743171706466335,0.9571952844110557,0.9927738230092151,0.9855476460184304,0.9805576935595793,0.9778039656326623,0.9750502377057452,0.0735317784285749,0.07306355685714983,0.07286878616551287,0.07294746635366407,0.07302614654181527,,0.9819345575230379,0.07282944607143728,-0.0011419305928467276,0.008040313315452392,27.61175549532967,1.7446440110883703e-07,1.25,0.9999999999999998,15.73614720523409,0.0,0.9892136345602895,0.0,0.9892136345602895,0.03858473272924066,0.00015135752600538012,0.0,-0.7961653761547155,-1.6776344195457114,-0.7552212381684067,-1.2259767803574388,287716328308699.5,1777020212189820.2,0.4362055122493004,,,,,,,,,,,,,,,,110.0,6.676944710952214e-06,-1.0734250406170568e-08,-7.01330559441451e-05,0.2529145723845536,-2.6565551493994355,3.1229279666666673e-07,1.4902872164173726e-05,0.074,0.229,,1.0068034572413904
72,191203_Single_Sample_PL_PC_T_Combinatorial_Stress_Study,PL_PC_T_FAPbIBr3_8Sun_25C_dryN2_Unencap_2,PRE-1-4,EP1,ether immersion,264,25.0,0.0,0.0,8.0,0.0,-5.663152478139976e-05,,,,1.1953986382300293e-06,1.1953986382300293e-06,1.1953986382300293e-06,75.0,-0.010223388317140982,-0.03441368900906254,143.7198275220099,0.0025969974571488324,1.4827694725396328e+19,6.206795076694301e+17,0.02059981217463459,1.8715096439659587e+17,1.4712348714421985e+19,1.5329836162168814e+18,0.0804290771484375,6.848996590206463e-06,0.006483203418729155,0.0003766322152957011,0.0,,,0.07298131611813213,0.25976443468649824,0.41094587698908425,20.0,0.8719547208756233,0.7083023284807973,0.634194232028905,0.07338646859261268,0.07318793184851377,0.07312232016834297,0.5892634909439866,0.5026871528244309,0.45529729588880974,0.9929574873649517,0.7099446833924171,0.598284812260827,0.7656974693598775,0.7066637729210411,0.6722589570991637,1.2243551444866392,0.07409403152776804,1.0,0.9487818883502493,0.8975637767004987,0.8392242423966582,0.7737632854387277,0.7083023284807973,0.8357053963775947,0.6714107927551892,0.5719482233200754,0.5373176880722531,0.5026871528244309,0.07375458743704506,0.07350917487409014,0.0733467612437929,0.07326734654615333,0.07318793184851377,40.0,0.5026871528244309,0.07318793184851377,-0.02084513650282692,-0.0297631673438011,8.917265462919021,2.9775672112625675e-05,8.726029271279966,7.1984011300618835,116.82737606479405,0.7099446833924171,0.7066637729210411,0.7099446833924171,0.7066637729210411,-0.005519405826749726,0.0035053766840257225,0.0,1.1395132196238615,-1.0976737209226244,1.4002205043468983,0.5976498674327402,-1.0624382511037222e+16,9335630767295440.0,0.6025527063633246,,,,,,,,,,,,,,,,0.0,5.573928191708716e-06,-8.960975947228129e-09,-4.032772715109874e-05,0.2111336436253302,-1.527565422390104,2.8236801666666666e-06,0.0056188775864959,0.074,0.229,,1.0047083297809187
73,191203_Single_Sample_PL_PC_T_Combinatorial_Stress_Study,PL_PC_T_FAPbIBr31Sun_85C_dryN2_DarkSoak_Unencap,PRE-1-4,EP1,ether immersion,264,85.0,0.0,0.0,0.0,0.0,1.2809573819956178e-05,,,,3.943080216187243e-07,3.943080216187243e-07,3.943080216187243e-07,,-0.0001330688220070384,-0.0006613152696221214,113.99416741578621,7.286674403484684e-05,6.1210735354380584e+16,4.076015739897189e+16,inf,8416401525824235.0,7.297239282932526e+16,9736576548686850.0,0.4850044250488281,-7.866133670346963e-06,-0.0020280286662233116,-0.00011853979605065402,95.0,,,,,,20.0,inf,inf,,0.07468914958487007,0.07428751290053524,0.07434737179177756,1.0492159628696378,0.99703049242811,1.006373235653474,inf,inf,,1.0214177499249952,0.9992008137462922,1.003204946933447,1.078216410942754,0.07325812220865076,1.0,,,inf,inf,inf,1.019686385147855,1.0393727702957103,1.0387788687813322,1.0179046806047212,0.99703049242811,0.07427565983394803,0.07455131966789605,0.0746088222480031,0.07444816757426917,0.07428751290053524,,,,-7.991862537079815e-05,,30.94377099947542,0.0,,,0.0,,,,,,-0.0008726937220739651,1.0,0.4305661127759138,-1.7917747718775976,133.46137020591513,37418.31802515043,-15675633043364.81,420588589852488.06,0.10400571779807197,,,,,,,,,,,,,,,,280.0,-1.2533356280367127e-06,2.0149363304226724e-09,4.594991081567755e-05,-0.04747483439533003,1.740526924836271,2.7801818e-07,0.0,0.074,0.229,,
74,191203_Single_Sample_PL_PC_T_Combinatorial_Stress_Study,PL_PC_T_FAPbIBr38Sun_85C_dryN2_Unencap_2,PRE-1-4,EP1,ether immersion,264,85.0,0.0,0.0,8.0,0.0,-1.0820160852348552e-05,3.423558804454283e-05,6.773579119301371e-05,0.00016353453487352065,6.32046068302184e-05,6.32046068302184e-05,0.0001441335426485601,40.0,-0.00468177483119455,0.09851654853045161,144.34021072687756,0.002069957090031649,4.2765607542921364e+18,4.767339397255909e+17,0.018679636654996633,6.304997588664859e+16,4.1536737988878387e+18,1.040557606599418e+18,0.7344093322753906,6.345386475034576e-06,-0.0023327340366648837,-0.0001131084060965931,235.0,240.0,240.0,0.08173333488043405,2.9562619173864646,2.346539417302185,20.0,0.9774175119272545,0.9540967432465982,0.9217750112107178,0.07375379427467002,0.07360712766350855,0.07386855285618134,1.6023602350899635,2.088083768346683,2.48003463108862,0.7844506843144342,0.6691573822883405,0.5809333128730079,1.217852201196029,1.3603684567609176,1.462593300236953,1.2184912077507226,1.5841915273385232,1.0,0.9909670047709018,0.9819340095418035,0.9727533581911232,0.9634250507188608,0.9540967432465982,1.2409440940359855,1.4818881880719708,1.6995049417413073,1.893794355043995,2.088083768346683,0.07390151770986801,0.07380303541973601,0.07372446095243773,0.07366579430797314,0.07360712766350855,35.0,2.9729254919995913,0.07719864347494114,0.03060592312551496,-0.027449867268141418,37.53821538100169,1.1759840859306289e-05,34.0579011013691,29.160463563334865,165.1013377660586,0.3954528246181015,1.5861530886533364,0.3440162348913732,1.5928668556532564,0.0020051202731894424,-0.0015067189126228137,2.0,-0.21391823031180293,-1.395689725022641,0.25142509941034047,-0.1789535369276609,3141589839484833.0,4986083583551363.0,0.49875384512389503,,,,,,,,,,,,,,,,0.0,1.0602943935513792e-06,-1.7045918481203255e-09,-3.733840375768382e-05,0.04016266642240073,-1.4143334756698418,1.40046903e-06,0.009341817271334716,0.074,0.229,80.0,0.9819438591267221
75,200525_Replication_Study,PL_PC_T_MAPI_8Sun_25C_60RH_air_1_1,WDS-54,EP1,ether immersion,264,25.0,59.5,21.0,8.0,1.0,0.0014751585745663696,,,,0.0018226071796950884,0.0018226071796950884,0.0018226071796950884,30.0,-0.010260113508184104,2.226093809240671,81.83941921158205,0.0011610009940465455,5.341117887650249e+18,3.2380006499941536e+17,0.02352725982236429,8.356353950275038e+16,5.345391050501171e+18,1.742453822255803e+17,0.6374282836914062,-2.2567378557455286e-05,0.09312448085849183,-9.393583448392138e-05,260.0,490.0,,0.11818660997803825,64.45171129279152,20.837649597893602,40.0,0.9217664597284951,0.7798840221118437,0.6460492208481707,0.09222607179695089,0.10718209931947305,0.11818660997803825,14.629350873994147,46.88359791968666,64.45171129279152,0.21454681573627105,0.08360231448320306,0.04807443962211579,3.960223801805706,7.275146528001292,8.681944065064476,1.2035424675963475,0.5503172731499464,1.0,0.984353291945699,0.9687065838913981,0.9530598758370971,0.9374131677827962,0.9217664597284951,3.725870174798829,6.451740349597658,9.177610524396489,11.903480699195317,14.629350873994147,0.07764521435939017,0.08129042871878035,0.08493564307817053,0.08858085743756071,0.09222607179695089,30.0,46.88359791968666,0.10718209931947305,0.26360754921389024,-0.029867211823867215,5.947320764148195,2.6444299772668812e-05,22.23290368646105,18.582208043076676,89.91345894323008,0.08360231448320306,7.275146528001292,0.04807443962211579,8.681944065064476,0.003272543415053305,0.001773494621949401,1.0,0.6236162043062536,-1.597399162814451,1.0459159056381158,-0.1213043552760019,1470991753757563.2,4264605682319560.5,0.6029406367466741,,,,,,,,,,,,,,,,0.0,-0.00011254636931651013,1.809361860623347e-07,0.00016617492099432968,-4.263120049867808,6.294504583118549,4.096743243333332e-06,0.0033282024486043487,0.074,0.229,40.0,0.8419267462336161
76,200525_Replication_Study,PL_PC_T_MAPI_8Sun_25C_60RH_air_1_2,WDS-54,EP1,ether immersion,264,25.0,60.1,21.0,8.0,1.0,0.0012600103246995843,,,,0.001022688843835781,0.001022688843835781,0.001022688843835781,25.0,-0.00987390550294885,0.5658263343143793,112.36103973168801,0.0007342838013003268,1.8825898062469286e+18,4.089831458887905e+17,0.048444215755923364,1.4812891868116246e+17,1.890882713198422e+18,3.6913639289347526e+17,0.226043701171875,2.400948419628968e-05,0.08274809057031259,0.0007411198512451116,270.0,425.0,530.0,0.10706629647746857,18.39189819591268,6.439503157727015,20.0,0.9140845238962607,0.8653580252348938,0.845648439067434,0.07911344421917892,0.08575283789737798,0.09278704085226007,1.1727198389715126,5.482844206458655,8.99373078274394,0.765546864976483,0.3127667119731604,0.23046438304278785,1.0914426732742493,2.394258989756863,3.1029579193780177,1.19169862038396,0.5510540847912785,1.0,0.9656338095585043,0.9312676191170086,0.9043392241639874,0.8848486246994406,0.8653580252348938,1.069087935588605,1.13817587117721,2.034744712468941,3.7587944594637976,5.482844206458655,0.07604537768767157,0.07809075537534313,0.08044132295481873,0.08309708042609835,0.08575283789737798,25.0,15.548220960460966,0.09983627888132941,0.15223380149233337,-0.055227740077499185,4.7229816923264325,6.759304260805648e-05,23.505089549057157,19.204790924571782,128.10235600417155,0.15165067640863258,4.129633368762996,0.11807139782743413,4.542564404459161,-0.004366540359596114,0.024227472864167283,0.0,-1.1484017654126615,-0.7418997530115702,0.2192469856748702,-1.8977079341001026,-1.929582993977915e+16,1.680915041096374e+16,-0.6927079412680539,,,,,,,,,,,,,,,,0.0,-0.00010992167458370139,1.7671657189426892e-07,-6.525313443291197e-05,-4.163699794837174,-2.471709637610302,2.7160531983333333e-06,0.006755765398660821,0.074,0.229,35.0,0.8722207009923274
77,200525_Replication_Study,PL_PC_T_MAPI_8Sun_25C_60RH_air_1_3,WDS-54,EP1,ether immersion,264,25.0,60.1,21.0,8.0,1.0,0.001130684202193544,,,,0.0012059977819301308,0.0012059977819301308,0.0012059977819301308,35.0,-0.010162643500080799,0.23142828227102633,76.95845874418356,0.003568623218791377,1.983079141392016e+19,7.930378315185289e+17,0.01907579406668704,3.206745971094794e+17,1.9641941074337956e+19,2.704164102025647e+18,0.6281547546386719,-8.716523857260453e-06,-0.018782828679068723,-1.2380801406665449e-05,,,525.0,0.1118023850181466,7.393670680256327,4.1716849815062576,20.0,0.9397083658278808,0.887179380309387,0.8225357755324284,0.08002998890965066,0.08564154950402961,0.09097421650509943,2.5641108387715223,3.1890802435896086,4.6488149029110755,0.5451049283893371,0.43184365750595194,0.3047069630370179,1.6199666647963105,1.8226208470719523,2.220379525585504,1.2325714965516743,0.4845510087865343,1.0,0.9758833463311523,0.9517666926623046,0.929202568724182,0.9081909745167845,0.887179380309387,1.625644335508609,2.251288671017218,2.6891047197351394,2.939092481662374,3.1890802435896086,0.07641199556386026,0.07882399112772052,0.08115230102852644,0.08339692526627802,0.08564154950402961,25.0,5.14650128364038,0.0960804436839678,0.07727585518064309,-0.04398280763544666,10.463498831735357,1.3217158937648264e-05,24.830369773517514,18.479836532762967,84.3151291144452,0.2651623050441692,2.3545780587271117,0.2185176955215425,2.5644914562258685,0.006832676014545555,-0.008346249650413374,4.0,-0.02286513502127421,-2.02437724307401,1.9503451646856362,6.237137716572228,3920269371360964.0,2.0685748514053756e+16,0.6819707590880163,,,,,,,,,,,,,,,,0.0,-9.949719082348023e-05,1.599575565240017e-07,9.734036635858843e-05,-3.7688329857378875,3.687135089340471,3.95843557e-06,0.0029266537486571684,0.074,0.229,45.0,0.8885824762857533
78,200525_Replication_Study,PL_PC_T_MAPI_8Sun_25C_60RH_air_2_1,YM-2,EP1,ether immersion,264,25.0,58.5,21.0,8.0,1.0,0.0012795292988554874,,,,0.0010470780493889499,0.0010470780493889499,0.0010470780493889499,170.0,0.041391504837233875,3.843594198115735,80.96654610201402,2.4483025197464187e-05,1.4405993092795789e+17,5.141248866336234e+16,-1217164935223.8225,9585438995910516.0,1.5179914186152134e+17,1.9999450421201176e+16,0.6021957397460938,2.03910804119153e-05,0.36069126547228353,0.00082176811893217,135.0,365.0,,0.30444545032382947,1062.668765589571,,20.0,1.1704662667392383,1.4952805579586868,1.740978645384826,0.07923539024694475,0.0861529562875063,0.09301963296740427,6.417483947397297,29.86953116840877,57.24255422825841,0.5336447281803715,0.39775269176638745,0.3848266721498145,2.567234733576219,5.621241523419869,7.876290452409187,1.1037784910093995,0.5734229755666753,1.0,1.0681865066956953,1.1363730133913905,1.235429124983128,1.3653548414709074,1.4952805579586868,3.1669935789589188,5.3339871579178375,11.107893391599593,20.48871228000418,29.86953116840877,0.0760941560987779,0.0781883121975558,0.08061890345505705,0.08338592987128168,0.0861529562875063,165.0,1096.1860311237344,0.3110804077034911,0.4736575629414243,-0.039628240399290825,0.8533135072630317,0.00017220875668786653,174.19681105007552,170.998143716282,86.91203399770411,0.010618059158966964,51.2169914757136,0.010618059158966964,51.2169914757136,0.006609264708112891,0.029735441125348618,0.0,-0.6251002183098235,-1.4999984005205946,-0.06675636053628105,-0.4960723491856614,142276093701718.72,524630862314319.44,0.1770379535976666,,,,,,,,,,,,,,,,55.0,-0.00011145989628224557,1.7918950788627947e-07,-4.5211943220458415e-05,-4.221965768266878,-1.7125736068355462,1.9975791666666668e-06,0.0031097118821381657,0.074,0.229,35.0,0.3872793706810178
79,200525_Replication_Study,PL_PC_T_MAPI_8Sun_25C_60RH_air_2_2,YM-2,EP1,ether immersion,264,25.0,57.8,21.0,8.0,1.0,0.0003184655937640782,,,,0.0002520156971702075,0.0002520156971702075,0.0003184655937640782,140.0,-0.00299212059540414,0.008718258909059846,73.26173344596347,0.00017650487180778413,5.308170832070198e+17,1.386771596305301e+17,0.06436291300207879,2.8067684819521496e+16,5.1182094605691085e+17,1.9371769389722333e+17,0.001071929931640625,1.8677416816533993e-05,0.002860405946697906,0.0006766748105348773,200.0,355.0,,0.26451144552330735,,,20.0,0.9348721652438386,0.9146738130869686,0.9337668683190179,0.0746800358827137,0.07652015697170207,0.0786943861997385,0.9448579962497136,1.0327362898343224,1.1160115506227943,0.8984117736946858,0.8202115870730575,0.8195360884660265,0.9728122348101784,1.0200150760276148,1.0639196694831716,1.1548455186410775,0.5616556164422077,1.0,0.9739488660975355,0.9478977321950709,0.9308324948124647,0.9227531539497166,0.9146738130869686,0.9779431984998854,0.9558863969997708,0.9624336549666354,0.9975849724004788,1.0327362898343224,0.07427201435308547,0.07454402870617095,0.07504806010051138,0.07578410853610672,0.07652015697170207,135.0,,0.2576592719479363,0.004779236993339034,-0.012391838424470957,2.3053190243502235,4.294393411599566e-05,135.44004624907348,133.20866995055857,71.33693060716803,,,,,0.0004677607936737171,0.0014878121281451584,8.0,-0.9065493574044085,-0.40687805107477165,-0.13073389723378448,-0.6718907969758033,-5730255458250272.0,2159854149915624.5,0.6582039439557255,,,,,,,,,,,,,,,,90.0,-3.0235810687251962e-05,4.860887384886623e-08,-0.00010243877298651883,-1.1452958593656046,-3.880256552519653,2.434568746666667e-06,0.002095024777911776,0.074,0.229,50.0,0.46767341919683303
80,200525_Replication_Study,PL_PC_T_MAPI_8Sun_25C_60RH_air_2_3,YM-2,EP1,ether immersion,264,25.0,61.0,21.0,8.0,1.0,0.00013356681163618388,,,,0.00012640993510894922,0.00013356681163618388,0.00015054674326593116,300.0,0.0019526600078122631,0.02392020132197207,68.74934984389577,0.00014095693525503962,7.431846116641412e+17,1.0004872717798403e+17,0.06862153766863194,2.3301240395962656e+16,7.294842280782849e+17,1.6000634913152054e+17,0.19719314575195312,1.462432207959171e-06,0.0027346354569015388,0.00012563493831324463,270.0,345.0,,0.4406007590641185,264.04820242949285,123.50066605740479,20.0,0.9916763897725819,1.0372879225504785,1.0481400659820435,0.07463547972377048,0.07526409935108949,0.07601657365149671,1.0577414692834177,1.2522147114119124,1.333845607990036,0.9551667835481009,0.9591103582266745,0.9476350866958908,1.0295815128529933,1.1218377791878622,1.1593044763119849,1.1490315799353354,0.6551922355837828,1.0,0.9966705559090328,0.9933411118180655,1.0007986963281612,1.0190433094393199,1.0372879225504785,1.023096587713367,1.0461931754267342,1.0966361177091166,1.1744254145605146,1.2522147114119124,0.07425419188950819,0.07450838377901638,0.07476120364923428,0.07501265150016188,0.07526409935108949,265.0,298.3543230542877,0.37336657441557586,0.011403393905416469,-0.0030630233046750805,2.0586910700650765,3.3491523567269226e-05,259.7819617153105,254.0605829738833,59.533447229796266,0.020306957123423574,30.766400068782172,0.017745126345911005,31.543227546472604,0.0009755358226094524,0.0012534950696375135,0.0,-0.6421487629080065,-1.4170798047017192,-0.29664488752098833,-0.8051683642254585,-1015544652770064.5,1183445723626224.5,0.3846827125600493,,,,,,,,,,,,,,,,140.0,-1.289075084723818e-05,2.0723931904189214e-08,-7.585156947207639e-06,-0.4882860169408402,-0.2873165510305924,2.03054871e-06,0.0014590910276223805,0.074,0.229,95.0,0.30940453159422693
81,200525_Replication_Study,PL_PC_T_MAPI_32Sun_25C_60RH_air_3_1,WDS-64,EP1,ether immersion,264,25.0,60.0,21.0,32.0,1.0,0.0004347779379337209,,,,0.00038897199328267475,0.00045828785927329616,0.0004972078694277842,68.0,0.0014722086157787236,0.00295631846002907,86.98700824049385,0.0002732939865615139,5.002493605591473e+18,2.896174625528661e+17,0.02309838083822749,6.199998658547758e+16,4.93743269750726e+18,7.746687030706986e+17,0.29754638671875,6.10638576116311e-05,0.009379351397687197,0.002735927086185211,228.0,309.0,,0.1509624305703609,10.534781215275268,3.8369809849268584,4.0,0.9978639417437786,0.9986405014926654,1.006059537409897,0.07432489520000213,0.07477794398656536,0.07529824353092471,0.9840020165961657,0.9867627359877058,1.0089341550695845,1.0033782030599325,1.0028744097818956,1.0057655338012736,0.9923799851300488,0.99442446780391,1.0063536269611364,1.2019863024672257,0.5035902706808614,0.0,0.9986405014926654,1.014941082355493,1.0247656876847604,1.0250010004191688,1.021047435773168,0.9867627359877058,1.0399410492540893,1.1023294732063058,1.167104944389731,1.2290390124034742,0.07477794398656536,0.07580476513090519,0.07681949544350103,0.0779065101333726,0.07903553279409233,63.0,9.91656232271243,0.14788237772728907,0.002110536355726897,0.0016792808125782595,1.4424758294789422,0.00013624249322634005,69.53398381392164,65.05714928241574,100.50983308055221,0.17586976451148018,3.546501255879734,0.1455398336744068,3.8072203139945806,-0.0019409981689847422,0.004832248771906245,6.0,-0.24406295645636478,-1.9262091685290408,0.0009513642540338252,-1.1362498973337274,-1480923327175093.0,2915874991595090.0,0.4722663496376474,,,,,,,,,,,,,,,,7.0,-4.216432034572093e-05,6.778585002427167e-08,-0.00034648116731654706,-1.597133346428823,-13.1242866407783,1.1019649556666668e-05,0.016635559817604874,0.074,0.229,46.0,0.7045804565524469
82,200525_Replication_Study,PL_PC_T_TripCat_32Sun_25C_60RH_air,WDS-63,EP1,ether immersion,264,25.0,60.0,21.0,32.0,0.5,0.00025444714047457575,2.0832535017080435e-06,4.1004980830977805e-06,9.660239127145937e-06,0.00014756456889343747,0.00014756456889343747,0.0001986650288897808,1590.0,0.0006257515663508136,0.12481433246710755,86.8537421687148,0.0006508937610817143,6.830584472657739e+18,5.73593522137743e+17,0.018059849892670187,8.433824687313152e+16,3.054708139446783e+18,6.114008548299321e+18,0.4927978515625,4.58348636000443e-06,0.0018248049338206948,9.742767769421472e-05,3675.0,3690.0,3690.0,0.28213612007715416,220.97853185679668,144.70048643928075,60.0,0.3123593205285714,0.0,1.6358899301502408,0.07621346853340157,0.07995995086669343,0.08547352957929819,1.3873231619614055,2.5958085441421237,6.837888162628469,0.08248964824424918,0.0,1.000590009719686,1.1827950197117347,1.6298467688532792,2.674557848440519,1.2244205385241569,1.226768194125126,1.0,0.9083145760704762,0.8166291521409523,0.7249437282114286,0.6332583042819048,0.5415728803523809,1.0516430882615206,1.1032861765230415,1.1549292647845621,1.206572353046083,1.2582154413076037,0.07429512913778687,0.07459025827557375,0.07488538741336062,0.0751805165511475,0.07547564568893438,1455.0,1.3873231619614055,0.07621346853340157,0.03647150196308734,-0.0005381307939012756,2.232155365393575,3.7514045839379844e-06,5.4534295482380815,4.362743638590464,20.747088059919697,0.08248964824424918,1.1827950197117347,0.08248964824424918,1.1827950197117347,0.0018556015633588926,0.0005872371765106882,15.0,-0.34103969419494473,-1.1576788433108112,0.14714803821000103,-0.32245040811788106,-61544438270781.96,5693888506892694.0,0.4848218559141221,,,,,,,,,,,,,,,,165.0,-2.318228300396081e-05,3.726920642955857e-08,-2.2443211474397376e-05,-0.8781167804530611,-0.8501216467574764,7.748253770133331e-06,0.0008109653809192849,0.074,0.229,180.0,0.9874241280484752
83,200525_Replication_Study,PL_PC_T_MAPI_32Sun_25C_60RH_air_3_2,WDS-65,EP1,ether immersion,264,25.0,60.0,21.0,32.0,1.0,0.0007702497778394399,,,,0.0006021867262717001,0.0006762717779259294,0.0007702497778394399,22.0,-0.008312165915780226,0.04176600022298217,77.28422046532266,0.00012957944184678404,9.896707632193836e+17,1.8971618007987312e+17,0.02953796818517069,3.777923735762552e+16,9.022241607706537e+17,2.748367840628885e+17,0.4769248962402344,5.666406783560486e-05,0.0030881352017494423,-0.0004424700177136677,190.0,258.0,,0.11562505884055735,2.242219878500756,1.4676814566277356,8.0,0.9875636235411086,0.9680624896282932,0.9498586901932661,0.07520437345254341,0.07670508711170372,0.07863476063254288,1.0691992986612893,1.163103678936574,1.2471385413947869,0.9413723409088021,0.8651856668680568,0.8019973185606597,1.0360214212371124,1.083172109424516,1.124980733046461,1.1826942200802688,0.6029112831432077,1.0,0.9875636235411086,0.9680624896282932,0.9498586901932661,0.9315675847108432,0.9127508925504854,1.0691992986612893,1.163103678936574,1.2471385413947869,1.3293631164837008,1.4156338944092495,0.07520437345254341,0.07670508711170372,0.07863476063254288,0.08112031905840637,0.0842493241469362,20.0,2.0902649123993102,0.10945474616622225,0.021104644366339197,-0.03350973591793839,0.9909469205170719,0.00015532116007280013,21.358242523608617,18.63577500005711,88.94847304516813,0.39194738552990355,1.5265188352105328,0.34203445136086275,1.596219887170257,-0.002194876868693421,0.0013911583687863938,21.0,10.010701310627315,383.3154524599706,46.36116178030522,2722.3358309427717,-107846281960092.55,2105398878663289.5,0.4851826869544816,,,,,,,,,,,,,,,,0.0,-7.31080152078533e-05,1.1753276025365005e-07,-0.0002952362478137306,-2.769243000297474,-11.183191205065555,9.819778669999999e-06,0.013028586806260224,0.074,0.229,24.0,0.8329739694559141
84,200520_Composition_Study,PL_PC_T_x25_8Sun_45C_60RH_O2,WDS-53,EP1,ether immersion,264,45.0,60.0,21.0,8.0,0.75,0.0003520783460862496,,,,0.0004048264198934032,0.0004048264198934032,0.00037187027358263225,895.0,0.007249649402930513,0.039587638230288914,88.47448816172783,6.36792391579192e-05,1.45754061991293e+17,7.400930955837242e+16,0.09534937762090104,1.054301501939577e+16,1.6040830038779462e+17,3.228050443144955e+16,0.3877143859863281,-5.496490991361432e-06,0.0013535164856917214,0.00025758243119662074,1970.0,1975.0,1975.0,0.15512273774162239,,,20.0,1.0242430098428035,1.0911488905290423,1.1417369074067831,0.07602413209946703,0.0777187027358263,0.07930311555598442,1.1482959458429283,1.3642677159704426,1.5878033804623104,0.9799232178659214,1.0227615760517426,1.0400314859732194,1.07056728944184,1.1641089469737038,1.2533881746041404,1.1284897680898955,0.932771110750882,1.0,1.0096972039371215,1.0193944078742427,1.0376241859800512,1.0643865382545468,1.0911488905290423,1.0593183783371714,1.1186367566743427,1.1914902998684311,1.2778790079194369,1.3642677159704426,0.07480965283978681,0.07561930567957362,0.07636304622673888,0.07704087448128259,0.0777187027358263,820.0,,0.1204485723126579,0.0170741236268857,0.0032586563221095673,2.7422373185036304,5.580520753425393e-05,816.8319404972586,772.1504415645622,91.61918563652956,,,,,0.001258302806397995,0.0004594873618004725,0.0,-1.0076887459187587,-0.4001526517048745,0.7126287071481952,1.0825264931440657,-209288787494069.34,735535754731405.1,0.3537600594020089,,,,,,,,,,,,,,,,140.0,-3.3249887225846346e-05,5.345448119013503e-08,3.6938054402092055e-05,-1.2594654252214526,1.399168727351972,2.91623059e-06,0.0032384415723767344,0.074,0.229,765.0,0.7921347739958289
85,200520_Composition_Study,PL_PC_T_x156_1Sun_25C_60RH_air,WDS-53,EP1,ether immersion,264,25.0,65.1,21.0,1.0,0.844,0.0005903974129632208,,,,0.0004898178195562576,0.0004898178195562576,0.0004898178195562576,90.0,-0.002966670953991541,0.637707788568548,143.69489668165897,0.0008373375323813314,5.580051937333381e+17,8.754967407793245e+16,0.07590226009344135,1.7871084444995198e+16,5.635844102066487e+17,3.956020544394643e+16,0.4707221984863281,5.600055424545905e-06,0.014030045430864169,-0.00020483040626916447,780.0,,,0.11821334596522969,84.18628565584791,39.335507149444354,40.0,1.0255036535134692,0.8922803304487971,0.588776361456627,0.07889817819556258,0.08496683292440821,0.09165702885582548,1.4529098529861253,4.711828792145084,21.17061997256528,0.8653577311922983,0.35928689269933595,0.0727425892813073,1.2152867022063687,2.2159566749685826,4.765538417522148,1.141336278263261,0.462282484757549,0.0,1.0051007307026938,1.0102014614053876,1.0153021921080816,1.0204029228107754,1.0255036535134692,1.090581970597225,1.1811639411944501,1.2717459117916752,1.3623278823889002,1.4529098529861253,0.07497963563911252,0.07595927127822504,0.07693890691733754,0.07791854255645006,0.07889817819556258,90.0,21.17061997256528,0.09165702885582548,0.12297285225328658,-0.03287843070649041,14.178813523028031,1.0301387205043257e-05,24.687923222923907,23.040498308975252,86.64944578401027,0.0727425892813073,4.765538417522148,0.0727425892813073,4.765538417522148,-0.0018571428484263038,0.003926916352779227,2.0,0.4179672815655382,-1.8617091465732785,0.47516711967571745,-0.6639679487010637,-59477640730759.35,902158762639011.2,0.3715830955689066,,,,,,,,,,,,,,,,10.0,-5.1830770237775704e-05,8.332620540714839e-08,-1.5878403312758064e-05,-1.963286751430898,-0.6014546709378055,4.543426193333334e-07,0.000386368682524001,0.074,0.229,100.0,0.9086932732297762
