Repository: hillhouse-group/perovskite-ML

# Modeling Notebooks

After the desired experimental data have been rendered down into a Pandas DataFrame and saved in CSV format, the modeling notebooks will read them in and use them to train machine learning models. Additional features may be constructed after reading in the data (although it is recommended to do so only during development and to try to maintain feature construction in the featurizer notebooks as much as possible).

File: Machine_Learning_Notebooks/Trial_Data/Film_Featurized_Data_for_Modeling.csv (part 5 of 13)
,ClassID,ExptID,BatchID,Drive,Method,Film Thickness [nm],Temp (deg C),RH (%),Oxygen (%),Illum (Nsuns),MA fraction,Bleach Rate (polyfit) (1/min),Bleach Rate (1% inc) (1/min),Bleach Rate (2% inc) (1/min),Bleach Rate (5% inc) (1/min),Bleach Rate (fit to 1% inc) (1/min),Bleach Rate (fit to 2% inc) (1/min),Bleach Rate (fit to 5% inc) (1/min),tLD75 (min),dLDdt (1/min),dPLdt (1/min),LD_0 (nm),PLQY_0,xy1t0_0,xy0t1_0,xy0t1Norm_0,xy1t1_0,t0xy1_0,t1xy0_0,frac_bright_0,ddTr0,ddPL0,ddLD0,tPLmax,tPLmax10,tPL10,TrFail,PLFail,PLEnhance,pred_horiz,Ld1,Ld2,Ld3,Tr1,Tr2,Tr3,PL1,PL2,PL3,mu1,mu2,mu3,tau1,tau2,tau3,QFLS_0,Tr_end,Tr_finished,Ld_2min,Ld_4min,Ld_6min,Ld_8min,Ld_10min,PL_2min,PL_4min,PL_6min,PL_8min,PL_10min,Tr_2min,Tr_4min,Tr_6min,Tr_8min,Tr_10min,tLD80 (min),PL_LD80,Tr_LD80,dtaudt,dmudt,tau0,mu0,tLD75 corrected (min),tLD80 corrected (min),LD_0 corrected (nm),mu_LD80,tau_LD80,mu_LD75,tau_LD75,ddmu0,ddtau0,Days Stored,xy2t0,xy3t0,xy2t1,xy3t1,beta_mean,beta_std,cv_slopes,dDFmeandt,dDFmediandt,dDFstddt,dDFskewdt,dDFkurtdt,d2DFmeandt2,d2DFmediandt2,d2DFstddt2,d2DFskewdt2,d2DFkurtdt2,DFmean_0,DFmedian_0,DFstd_0,DFskew_0,DFkurtdt_0,tLDmax,dAdt,deg_rate,ddA0,vol_rate,d_vol_rate,initial_PD_power,sigma_ph,Tr_0,Ref_0,tA80,Abs_LD80
86,200520_Composition_Study,PL_PC_T_x063_8Sun_45C_60RH_air,WDS-53,EP1,ether immersion,264,45.0,55.8,21.0,8.0,0.938,0.00013992035653211446,,,,0.0001387643238825864,0.00013992035653211446,0.00014710753675862968,620.0,0.005305055306493112,0.009100454834966494,119.9328632447687,0.0002928505844585202,6.993743073693944e+17,1.426218855411005e+17,0.04010759329085182,2.070836462748811e+16,6.972993735339222e+17,1.3229400369716158e+17,0.4653129577636719,1.6779072054620635e-07,0.0002783538489801174,0.00010499374353214741,630.0,1695.0,,0.255434071988431,157.6019000277614,,20.0,1.019588882195603,1.0673474526627398,1.0972704759918217,0.07470258754918555,0.07538764323882588,0.07610365404565513,1.032855163319307,1.07962801908762,1.1360832953266706,1.0227752752873405,1.0965614500336296,1.1301907610584994,1.0164124161144028,1.0389117588172567,1.06530909556869,1.1679346988300578,0.7127749111686923,1.0,1.0078355528782412,1.0156711057564825,1.0291405962890303,1.048244024475885,1.0673474526627398,1.0131420653277228,1.0262841306554455,1.0422097344729697,1.0609188767802948,1.07962801908762,0.07428103501967422,0.07456207003934844,0.07483959868711361,0.07511362096296975,0.07538764323882588,580.0,157.79937441807883,0.2509114352156692,0.004368532588178449,0.009287169158435742,5.630389817615291,5.256721262628301e-05,627.5945630760117,602.0907843465953,127.41579011631944,0.04271705135944367,14.695005429181347,0.03703642287964401,15.038306383630339,0.001020217989178973,0.00012173853176902225,6.0,-1.9415596450610058,4.739355463051108,-0.38546706820939763,0.8710702620355908,-116963038624851.9,1432603332042302.5,0.4519918483757218,,,,,,,,,,,,,,,,240.0,-1.3495296942518116e-05,2.1695835888681248e-08,-1.7717731462153038e-08,-0.5111854902468984,-0.0006711261917482212,3.605626688000001e-06,0.0062633937542859565,0.074,0.229,175.0,0.4789969249116096
87,200520_Composition_Study,PL_PC_T_x500_8Sun_45C_60RH_air,WDS-53,EP1,ether immersion,264,45.0,58.9,21.0,8.0,0.5,1.1508253611506254e-05,4.400275398580966e-06,8.609311721091717e-06,2.000257826679993e-05,5.7214977975971376e-05,-2.5949006277607438e-06,2.3579791977647915e-06,495.0,0.006593919768409601,0.8290057222676487,99.10274795969774,0.00029116455587594115,5.506583887357906e+17,1.4199826572722037e+17,0.039528760315713785,1.8143989299156228e+16,5.162963690519459e+17,2.212086809144104e+17,0.5850563049316406,-1.594447781474686e-06,0.022834498636902196,0.00013699338601358288,1620.0,1635.0,1635.0,0.08799401358036153,,,60.0,1.0502813572786096,1.2241543786961742,1.4057090450040075,0.07485822466963958,0.07486344897760802,0.07457367124458583,2.1004580752676434,13.476440537141277,38.65829195942455,0.7764123842924863,0.4390690980840595,0.3524119762627401,1.4207539083140737,3.4130253060854656,5.607124763923636,1.1677854315922862,1.2435422319781486,1.0,1.0067041809704813,1.0134083619409626,1.020112542911444,1.026816723881925,1.0335209048524063,1.146727743369019,1.2934554867380381,1.4401832301070574,1.5869109734760765,1.7336387168450955,0.07411442995595194,0.07422885991190388,0.07434328986785584,0.07445771982380778,0.07457214977975972,450.0,,0.07728479145546382,0.1054243045969487,-0.01520071571613471,5.6150826822095175,3.104811587877662e-05,418.40324359597065,396.611862851617,97.78950508619504,,,,,-0.0002527903788909179,0.003492261087682929,1.0,-0.852843317238393,0.12322727445586662,0.10903892970589238,-0.045179462918358754,298930432529915.56,1410969329257935.2,0.46600776645929004,,,,,,,,,,,,,,,,75.0,-1.1213022652349805e-06,1.8026717034657063e-09,9.294598532793306e-06,-0.04247357065284017,0.3520681262421707,2.87030552e-06,0.0036893317374945968,0.074,0.229,645.0,0.9814679703955077
88,200520_Composition_Study,PL_PC_T_FACs_1Sun_25C_40RH_air,P1-7,EP1,ether immersion,264,25.0,43.2,21.0,1.0,0.0,1.062118906788535e-05,,,,9.368134538475863e-07,2.6206051974433214e-06,5.0882324322108356e-06,1030.0,0.003654618522910232,0.030206125416450187,169.95161280616657,0.21854241130415933,1.2897342517404174e+20,5.074678893528464e+18,0.01598646057177503,1.0929973227794606e+18,1.2866184322158723e+20,9.817954389718233e+18,0.5406150817871094,-2.3868085755684472e-06,-4.239384386038776e-05,-1.133480781990992e-06,2360.0,,,0.07967007334183986,4.698034959586021,4.077481535082838,40.0,1.0418897062750203,1.1214811477994164,1.1607607501423236,0.0746510270678119,0.0745128502509276,0.07440009857455761,1.3143660665546666,1.6202533643372556,1.9049084146208093,0.945170939565989,0.9858706136750561,0.9737031739549327,1.148505645487061,1.2757454654024627,1.3837538534441827,1.2851893858099743,0.08886104122057008,1.0,1.008377941255004,1.016755882510008,1.0251338237650123,1.0335117650200163,1.0418897062750203,1.0628732133109333,1.1257464266218666,1.1886196399328,1.2514928532437333,1.3143660665546666,0.07413020541356238,0.07426041082712476,0.07439061624068714,0.07452082165424952,0.0746510270678119,810.0,4.382535035739884,0.07634015982399334,0.012785013802479494,-0.00038190804026136247,233.07587965940115,2.194861242172604e-06,670.4921355713698,598.2839703328598,162.1624095589665,0.30232964084717523,2.1101867813852917,0.2627382125547588,2.1037277778260495,0.000477643672715391,-0.00010632912785829667,5.0,0.5214371967773427,-1.926645476608647,0.558690380344578,-0.9627577732931276,6287211997200669.0,5.7696656432243496e+16,0.4926562691056692,,,,,,,,,,,,,,,,70.0,-1.0367937825662037e-06,1.6668108788397065e-09,1.3942915043116328e-05,-0.039272491763871355,0.528140721330164,3.7317729386666673e-06,0.0013532271927093793,0.074,0.229,,0.9867154213934886
89,200520_Composition_Study,PL_PC_T_FACs_32Sun_85C_20RH_air,P1-7,EP1,ether immersion,264,85.0,26.8,21.0,32.0,0.0,-0.0004950788570889065,,,,2.671907914135896e-05,2.671907914135896e-05,2.671907914135896e-05,20.0,-0.0023780506366128367,0.07785609927249133,120.41847652521437,0.00526977513830481,4.216445838038179e+19,4.0759055718087347e+18,0.015672143809713896,5.3326384674150854e+17,4.095847947719747e+19,1.0298917875328322e+19,0.4350242614746094,3.2041417076756826e-05,0.06750526234009147,0.001010632102312961,,,,0.07197871283094463,2.2696424940047635,1.7782664310041851,4.0,0.9943067676523634,0.9878552464573048,0.9876639941867306,0.07349748401662642,0.07293666144798033,0.07253667799925238,0.9453929111676761,1.0257963470155351,1.2327191856256854,1.0129629594762792,0.9670960961829672,0.8956663243780136,0.9759941752563582,1.0090600011775845,1.089111133088875,1.2784871126565336,0.07410637702261388,1.0,0.9878552464573048,0.9799422819798232,0.9334530468454875,0.8695329100620375,0.8090975723457879,1.0257963470155351,1.4594226318244554,1.7440354108105858,1.8493523469195605,1.9494314964593924,0.07293666144798033,0.07231821228994789,0.07215865386167271,0.07142873096263448,0.07141479668266314,17.0,1.984960909640931,0.0713925781015038,0.030039922518784783,-0.035886789015927276,24.80573190354515,8.103739169273651e-06,11.938197130997086,10.294969566223171,111.41195854216309,0.456340247615772,1.327257678092916,0.41900328982077145,1.3358165769189834,-0.029414911384795628,0.02853582533243404,11.0,-0.34387665300107384,-0.8558995045169645,0.19714421150428055,-0.1086285232287208,-7121493810950661.0,4.426640967572358e+16,0.4984475660943696,,,,,,,,,,,,,,,,0.0,4.891460844264269e-05,-7.863801158662452e-08,-0.00017844656570151045,1.8528260773728293,-6.759339609905699,7.0226787606666655e-06,0.017015855652268954,0.074,0.229,,1.0153058632419492
90,200520_Composition_Study,PL_PC_T_FACs_32Sun_85C_60RH_air,P1-7,EP1,ether immersion,264,85.0,65.0,21.0,32.0,0.0,0.0005828715262838149,,,,0.0004850366262352343,0.0004850366262352343,0.0005247946967744024,20.0,-0.0159215194301604,0.12906453836989495,143.79870852595596,0.006879341603434211,5.8453318921977455e+19,5.269095808247122e+18,0.015538247608712813,6.970816502677688e+17,4.505174876522676e+19,3.663660361706744e+19,0.7539215087890625,1.3755925753592724e-05,-0.003371122328778542,-0.0003774694655832927,40.0,,,0.08701161733514355,,2.0355308313407248,20.0,0.9319191368521509,0.7965661483817794,0.6773811255680485,0.07642518313117617,0.07924794696774404,0.08277360415920763,1.7887819113089751,2.409007706179023,2.9443337078749,0.6781727718546507,0.4354801130413355,0.2879325153264739,1.2806077059923509,1.4570530541943603,1.5935858746469542,1.2853775554618303,0.15268776520587285,0.0,0.9727676547408604,0.9455353094817207,0.9048485391580766,0.850707343769928,0.7965661483817794,1.31551276452359,1.63102552904718,1.9128270702829848,2.160917388231004,2.409007706179023,0.07497007325247047,0.07594014650494094,0.07698973589848974,0.0781188414331169,0.07924794696774404,15.0,2.409007706179023,0.07924794696774404,0.03914405944285745,-0.047577902256677886,27.735374306152664,1.3016518708818067e-05,11.953523491561336,9.873151983675179,149.30608165714068,0.4354801130413355,1.4570530541943603,0.2879325153264739,1.5935858746469542,0.0015826913866406791,-0.0020832471558068287,11.0,0.3415818242235673,-1.084441137254508,0.3497499876594991,-0.07010874339747415,4.19550426271835e+16,6.121192296108249e+16,0.4853949094579082,,,,,,,,,,,,,,,,0.0,-5.391065674183264e-05,8.666995371082093e-08,-6.123846850786374e-05,-2.0420703311300246,-2.3196389586312027,1.186358532e-05,0.030559424495583774,0.074,0.229,55.0,0.9707647495985923
91,200520_Composition_Study,PL_PC_T_FACs_32Sun_85C_60RH_O2,P1-7,EP1,ether immersion,264,85.0,60.0,100.0,32.0,0.0,0.0008823069468475661,,,,0.000950131784316674,0.0009012999889910196,0.0008513802693618578,8.0,-0.03484550437956716,0.10770160594548638,138.94402850380345,0.0056032847938124524,4.210938486598606e+19,4.361832808720899e+18,0.01575707580404868,5.5900028622354496e+17,4.095190418356086e+19,1.0500091817950546e+19,0.556915283203125,-2.9957709592261413e-05,0.010747382675336037,-0.005174694822543645,,,,0.08097897611086224,1.599431933062047,1.3259861439542555,4.0,0.974949751799418,0.9266388145824022,0.8814546545695111,0.07495013178431667,0.07580259997798204,0.07665686709160348,1.0938985136701123,1.2092917926908966,1.3205409268113601,0.9141112870280566,0.7907482891444639,0.6887026658086686,1.0398373064882338,1.085882201047429,1.1281534784680318,1.2800735223256632,0.18345647509617014,0.0,0.9266388145824022,0.8364199116263884,0.7521156835543448,0.6776659875026734,0.6156007503794506,1.2092917926908966,1.4091024824165332,1.526760330476784,1.599431933062047,1.655110115706563,0.07580259997798204,0.07747535145504428,0.07924963920699644,0.08097897611086224,0.08291431955195956,6.0,1.474739226256536,0.07827367666037213,0.04305053299632896,-0.1057255000457589,25.451548777505202,1.5135708886629276e-05,6.055351575668355,4.849672264049408,154.23095566803957,0.5316234711076733,1.1845447794208124,0.41756451716957493,1.2205138401703377,-0.018737142455824585,0.003103794035480667,11.0,-0.8653946406174502,-0.7374111047012664,0.11941425356399582,-0.17731788613124916,7954133457902995.0,5.230309286160777e+16,0.4925075480734627,,,,,,,,,,,,,,,,0.0,-8.478289979719218e-05,1.3630199379837906e-07,0.00021053655413071787,-3.2114734771663707,7.974869474648405,9.91084675e-06,0.032608684153856406,0.074,0.229,37.0,0.9760429638804335
92,200520_Composition_Study,PL_PC_T_x125_8Sun_45C_60RH_air,WDS-53,EP1,ether immersion,264,45.0,61.0,21.0,8.0,0.875,9.8800828250605e-05,,,,0.00010179435428773799,0.00010179435428773799,9.8800828250605e-05,615.0,0.0033318406362475078,0.020920439569753493,106.94670512521448,0.0001145241128758252,1.434954267441145e+17,9.141530410289734e+16,0.06426886541996447,1.0846932750121076e+16,1.6850116119155882e+17,2.171618798581509e+16,0.440295072363269,5.5799125561558266e-08,0.00032748640298396547,3.718652841190389e-05,1965.0,1980.0,1980.0,0.140268783940603,211.56979312455007,,60.0,1.03635505540157,1.1118887717390231,1.1799650747534662,0.07552691531431607,0.07691144187443641,0.07847853255915681,1.1109463419964203,1.369261565335625,1.9599169040412732,1.019749750874025,1.0614528311047087,1.0070967688067607,1.0532307558161607,1.1647212240534848,1.3825062504049277,1.143662941032288,0.9188945337891952,0.0,1.0048473407202094,1.0096946814404186,1.014542022160628,1.0193893628808373,1.0242367036010467,1.0147928455995228,1.0295856911990453,1.044378536798568,1.0591713823980908,1.0739642279976136,0.07420358870857548,0.07440717741715094,0.07461076612572642,0.0748143548343019,0.07501794354287739,555.0,201.40620832560126,0.1273335438959423,0.00839339479634738,0.0004199559110064395,3.616495618984679,6.764684562175972e-05,578.5954381603239,539.4563939761871,115.84153183650774,0.04823648357449298,13.24066194312099,0.04044899982995039,13.614174870263142,4.87851763481305e-05,0.00012946602760258546,21.0,-0.5526439312157795,-0.5542581033646657,0.517216661067291,0.7812935518099356,-137689757498091.58,901219791188662.6,0.3285651262261586,,,,,,,,,,,,,,,,120.0,-9.382963082337745e-06,1.5084605255523167e-08,1.5292678570718698e-07,-0.3554152682703692,0.005792681276787386,2.047840634e-06,0.005177162481060444,0.074,0.229,480.0,0.7684163299987328
93,200520_Composition_Study,PL_PC_T_x094_1Sun_25C_60RH_air,WDS-53,EP1,ether immersion,264,25.0,60.0,21.0,1.0,0.906,6.577243562078254e-05,,,,0.0001827227305621952,0.0001827227305621952,9.362582825210869e-05,50.0,-0.005804364907148389,0.006631311393591844,87.7172837840526,0.001304614301219586,4.141457725773073e+18,3.32572891030019e+17,0.021176928267563976,5.494541303220167e+16,4.0992505171448013e+18,6.055536073002237e+17,0.4325485229492188,-4.626733753975307e-07,-6.081417821395264e-05,9.754030999963476e-05,1500.0,,,0.08037405914853894,2.102625832371153,1.1786091858305379,40.0,0.9100739464656455,0.8401454183104675,0.7860366536855686,0.07582722730562197,0.07484173884780397,0.07652091067329873,1.024068113536462,1.0359733914301335,1.217075287155171,0.8162444632538844,0.6925698469100136,0.5576888872145273,1.0146893796178083,1.0191669866328754,1.1078822531737769,1.206557442423518,0.32944628890183225,1.0,0.9820147892931291,0.9640295785862583,0.9460443678793873,0.9280591571725164,0.9100739464656455,1.0048136227072924,1.0096272454145847,1.0144408681218773,1.0192544908291696,1.024068113536462,0.07436544546112439,0.07473089092224879,0.07509633638337318,0.07546178184449757,0.07582722730562197,40.0,1.217075287155171,0.07652091067329873,0.003281243665363976,-0.014506079547002898,6.3067288545501174,2.8264494491561307e-05,36.498918856802526,27.419392881868532,95.72396498448431,0.5576888872145273,1.1078822531737769,0.41665925234869755,1.2810384537897164,0.00030040460201122336,-5.105886301370543e-05,23.0,-0.37418315402978947,-1.2069202710339055,0.06432441233227607,-0.39147716400261495,-517762490006057.8,3458679872431321.0,0.4838021926390756,,,,,,,,,,,,,,,,0.0,-6.327320642545664e-06,1.017217411817255e-08,2.9912357535714625e-06,-0.23967123646006305,0.11330438460497964,2.9154519303333335e-06,0.003772260568310034,0.074,0.229,200.0,0.9857063408216974
94,200520_Composition_Study,PL_PC_T_x031_1Sun_25C_60RH_air,WDS-53,EP1,ether immersion,264,25.0,57.9,21.0,1.0,0.969,0.0002509943256865783,,,,0.00021608344581610883,0.00021608344581610883,0.0002381463368249007,45.0,-0.006435189348957027,0.03506812072170071,114.78573434097643,0.00028458724215314887,2.9574557863008544e+17,1.409939975991618e+17,0.039749949088753136,1.5881214759238556e+16,3.029455607167847e+17,1.1256307061444312e+17,0.6233367919921875,1.1986504905164458e-06,-0.0007934985109957345,-5.802815504992855e-05,,,,0.08524867014516048,2.664292344017511,1.5053906295012922,60.0,0.9255074693491994,0.7773384773958526,0.6391086582990804,0.07724125168724164,0.081144390104747,0.08524867014516048,1.6244154061506524,1.8917564823532242,2.664292344017511,0.6679376830737089,0.43397357314001844,0.24546330831107505,1.28240118431323,1.3923776603907254,1.664036388669586,1.167194748403341,0.45202171292847715,1.0,0.9900676625798932,0.9801353251597865,0.9702029877396797,0.960270650319573,0.9503383128994662,1.0832553874867537,1.1665107749735073,1.249766162460261,1.3330215499470146,1.4162769374337683,0.07443216689163222,0.07486433378326443,0.07529650067489665,0.07572866756652886,0.07616083445816109,45.0,1.8917564823532242,0.081144390104747,0.014013904280575019,-0.016650494566669772,2.9316199365750193,0.00010179266866138057,32.96663313037183,27.705843614234475,123.85400977765461,0.43397357314001844,1.3923776603907254,0.24546330831107505,1.664036388669586,0.00021799601553911243,-0.000383166018301632,20.0,0.755703159511113,7.882444375962237,0.5189383255163044,3.0197812985406496,440642449846302.6,1407431162143524.5,0.4756820393999471,,,,,,,,,,,,,,,,0.0,-2.2864097428279013e-05,3.6757672518038004e-08,-3.904901865850785e-06,-0.8660642965257203,-0.1479129494640449,2.0100583566666668e-06,0.006315103436396718,0.074,0.229,150.0,0.9606741112398165
95,200520_Composition_Study,PL_PC_T_x219_1Sun_25C_60RH_air,WDS-53,EP1,ether immersion,264,25.0,60.0,21.0,1.0,0.781,0.0001587881756431272,,,,0.0001053200954374454,0.0001053200954374454,0.0001587881756431272,330.0,0.0001727771747770146,0.02081221084880943,109.71945815473465,0.0026616258928968146,2.91836244329576e+18,5.948459606684023e+17,0.01793187648999487,7.098328660008105e+16,2.635997153229128e+18,1.066700352160912e+18,0.3885841369628906,3.9685426643197e-06,-0.0003226848252856075,5.0785010203568956e-05,2175.0,,,0.2209677870113669,,,60.0,0.972973288377853,0.9905495263963375,1.0104948609388753,0.07557980143156169,0.07702164283210379,0.08145879498197567,1.3847872484214032,1.624366325464283,,0.8018382913943305,0.7653711818775278,,1.180633339735646,1.2819771471367143,,1.224990615739959,0.40654847107725295,1.0,0.9963964384503804,0.9927928769007608,0.9891893153511412,0.9855857538015216,0.981982192251902,1.051304966456187,1.1026099329123742,1.1539148993685613,1.2052198658247484,1.2565248322809355,0.0742106401908749,0.07442128038174978,0.07463192057262467,0.07484256076349957,0.07505320095437445,315.0,,0.2209677870113669,0.009399238237890474,-0.007820960604082404,9.028232757013859,3.0430309932023268e-05,329.0423656509362,316.1541114294825,118.8372380104052,,,,,0.00035932133130859293,-0.00017619896074350648,27.0,3.991401003657226,113.2907927147147,7.129566381782939,243.38338648217538,-1741839386080477.0,6320827314082467.0,0.4957901936706668,,,,,,,,,,,,,,,,210.0,-1.4813979529470993e-05,2.3815827847187416e-08,-2.104330108664281e-05,-0.5611355882375376,-0.7970947381304094,2.1996055216666667e-06,0.005813871443309254,0.074,0.229,135.0,0.5332219786653025
96,200520_Composition_Study,PL_PC_T_x188_8Sun_45C_60RH_air,WDS-53,EP1,ether immersion,264,45.0,59.7,21.0,8.0,0.813,9.260833100361859e-05,3.3787241394215195e-06,6.101763422893782e-06,1.3121048962016301e-05,7.663947116778106e-05,8.301961049478492e-05,0.00010339178010505204,240.0,-0.0008103819408511477,0.008831545620754503,142.31451312917008,0.0009011807067479741,1.473606607869435e+18,2.5477380072252528e+17,0.022826208042491258,3.0244987913867956e+16,1.1967781075323023e+18,8.524114415341711e+17,0.4393081665039063,1.1317446223161559e-06,0.000533716289254782,-3.671409301277337e-05,1460.0,1470.0,1470.0,0.09387099768220293,11.311736126184718,5.41099242529787,40.0,0.9961439336563357,0.9899428580645369,0.9724707298258952,0.07476639471167781,0.07566039220989568,0.07678894520071466,0.9729890278336641,1.0527213135182847,1.2678074254636102,1.0040602708588955,0.9541888007967746,0.8421188109410203,0.9882900114267847,1.0270366424492374,1.1229998761235886,1.196993353083968,1.0548199347369536,1.0,0.9992287867312671,0.9984575734625343,0.9976863601938014,0.9969151469250686,0.9961439336563357,0.9945978055667328,0.9891956111334657,0.9837934167001985,0.9783912222669313,0.9729890278336641,0.07415327894233556,0.07430655788467112,0.07445983682700669,0.07461311576934225,0.07476639471167781,200.0,8.978445596113326,0.0883879035668201,0.00407746259393218,-0.005235150372390605,9.56543652193545,4.721358110340483e-05,204.40857906767715,170.91751496363244,157.39191274208915,0.21491380468111693,2.8757020787986827,0.17999919308000253,3.059595232348327,-0.0002696587046050819,0.0002522830979783397,7.0,-0.4282076755047386,-0.7334609400298288,0.2140513140474785,-0.04994452373913646,-381493099383631.5,2550278590070605.5,0.4540876798663805,,,,,,,,,,,,,,,,0.0,-8.89384932419076e-06,1.4298277109291724e-08,-6.110607220662736e-06,-0.33688823197692275,-0.23146239472207336,2.1719876933333336e-06,0.009557141984718827,0.074,0.229,390.0,0.9241900218836846
97,200520_Composition_Study,PL_PC_T_x281_1Sun_25C_60RH_air,WDS-53,EP1,ether immersion,264,25.0,61.1,21.0,1.0,0.719,9.661999868635828e-05,,,,0.0001276816937748786,0.0001276816937748786,9.661999868635828e-05,510.0,-0.001358688143095725,0.005427261696010675,88.34738087725891,7.965463582204701e-05,1.1514385306677648e+17,8.089739743504392e+16,0.08207792186528046,1.0214562426467482e+16,1.296311915587394e+17,5.278757714199806e+16,0.5842628479003906,-3.017941965924852e-07,-0.00020518098053850503,2.6790222096376005e-05,,,,0.1612849371209616,7.469395036560626,2.638605038082236,60.0,0.9760202320373539,0.940875333879605,0.9383642915136213,0.07591522540662318,0.07682860611358677,0.07852653969866337,1.1776288214731356,1.262926201703944,1.242930624723598,0.8749850013363338,0.7839679838314488,0.7841587852073509,1.0887220831115436,1.1291869210992984,1.1228944445926567,1.1342764998736417,0.2988115550350881,1.0,0.9968026976049805,0.993605395209961,0.9904080928149416,0.9872107904199221,0.9840134880249026,1.0236838428630848,1.0473676857261696,1.0710515285892543,1.094735371452339,1.1184192143154237,0.07425536338754976,0.07451072677509951,0.07476609016264928,0.07502145355019903,0.07527681693774879,495.0,6.879173419712164,0.15778326888984917,0.0027276544784381658,-0.004923604412552218,1.5448279493217585,0.00012557533153927222,516.8904904058038,491.6293301454081,99.85969008794504,0.20600115913291064,2.9979644505285927,0.165851675771293,3.269396686391097,7.55510692417359e-05,-0.00010723832249730849,28.0,-0.27239394479678736,2.3141287559503594,0.8424064165146304,2.9614604803359117,169176020801580.6,801145692589112.8,0.23989424499198544,,,,,,,,,,,,,,,,330.0,-9.17203227262073e-06,1.4745500436193928e-08,2.227304933241435e-06,-0.3474254648719973,0.08436761110763012,2.132621777333333e-06,0.004105260809034822,0.074,0.229,330.0,0.6769287587225765
98,200520_Composition_Study,PL_PC_T_x438_8Sun_45C_60RH_air,WDS-53,EP1,ether immersion,264,45.0,57.0,21.0,8.0,0.563,2.7830564850045724e-05,,,,3.3607451745904083e-05,2.58235859650862e-05,2.272536718536032e-05,270.0,-0.0007457845850234381,0.03701048553861587,135.2678471599539,0.002715275046765826,3.5916444927382564e+18,5.768849432744136e+17,0.0170943490044965,6.64290921003761e+16,3.47303147083785e+18,1.0531218415918546e+18,0.7135200500488281,-5.735286494054907e-07,7.355109073780563e-05,7.547141377211977e-06,2385.0,2400.0,2400.0,0.08218214104749497,8.64010329332601,5.134161048588332,60.0,0.9855287082898736,0.9721128578647454,0.9634257553297271,0.07469025620035713,0.0750082235523771,0.07528553912516228,1.5310852620369717,2.095268514905956,2.6624631926411313,0.793725323046325,0.665770882912708,0.5838402377488651,1.2236812996412612,1.419412342413698,1.5897999589947913,1.2255065183405198,0.8873863425935895,0.0,0.9980704944386498,0.9961409888772996,0.9942114833159494,0.9922819777545993,0.9903524721932491,1.0708113682715963,1.1416227365431926,1.2124341048147886,1.283245473086385,1.3540568413579812,0.07409203416004762,0.07418406832009523,0.07427610248014285,0.07436813664019047,0.07446017080023809,210.0,7.097067319223999,0.07899833196799527,0.013100872798378734,-0.009176224845913482,16.08979245261048,2.6461974476118803e-05,237.1491208522274,183.9371013383567,152.82094790147477,0.24499861354562283,2.5380008308959554,0.20673336678461354,2.703122383948387,0.00017404497071123984,-6.211168193072074e-05,30.0,-1.5471050579115833,1.3791717623919664,0.09318282688510235,-0.025732745883634202,3395579503629200.5,5980913216091271.0,0.4888464122825662,,,,,,,,,,,,,,,,0.0,-2.698273997438471e-06,4.337904536704299e-09,3.3743676091527014e-06,-0.10220734838782088,0.12781695489214778,2.076193176666667e-06,0.009010087111753292,0.074,0.229,600.0,0.9721108570398095
99,200520_Composition_Study,PL_PC_T_x406_8Sun_85C_60RH_air,WDS-53,EP1,ether immersion,264,85.0,60.0,21.0,8.0,0.594,0.00045668133055268783,2.415512731195053e-05,4.6224184299693735e-05,9.966260505858855e-05,0.0005034720734727334,0.0005034720734727334,0.0005034720734727334,50.0,-0.00318984384714854,0.42211305098865093,156.06529213955906,0.00032208937618756126,1.2171155534271155e+18,1.4836172908430986e+17,0.03936298895845226,2.8514249428317284e+16,1.173451348678474e+18,3.4401759176465363e+17,0.4263916015625,-1.692574240038563e-06,-0.004444279897655096,-0.00034218002788241993,190.0,200.0,200.0,0.10256366324979313,18.67963499975403,9.428212564592183,40.0,1.0184379054543897,1.002091411130664,0.8905607081581155,0.07903472073472734,0.08330589071406279,0.08779898769197779,6.121250155844755,10.35364433215849,13.659636974183783,0.48184801113024595,0.3718333430341011,0.2596437907462192,2.152578703880881,2.7006378397048465,3.054563225393186,1.1703949348227358,1.0887456579319168,1.0,1.0036875810908779,1.007375162181756,1.0110627432726338,1.0147503243635119,1.0184379054543897,2.024250031168951,3.0485000623379017,4.072750093506853,5.097000124675803,6.121250155844755,0.07500694414694546,0.07601388829389093,0.0770208324408364,0.07802777658778187,0.07903472073472734,40.0,16.00653136077389,0.09405887929296064,0.06711748812003525,-0.02331083295857488,17.22116195071461,2.825378532486591e-05,41.44109704117688,37.3224844199026,173.3335393006967,0.17838166242929765,3.296941671764015,0.11838660178016958,3.5656559014971894,0.002040686603868046,-0.003022597840284575,0.0,-0.763245541037777,-0.4611075039977721,-0.37234368904684145,-0.46168868310263345,-258307421492045.44,1587025447308988.8,0.4722954058833272,,,,,,,,,,,,,,,,10.0,-4.093852596100699e-05,6.581519062216309e-08,1.8038771915095543e-05,-1.5507017409472348,0.6832868149657403,2.0594854869333338e-06,0.010296636793674697,0.074,0.229,70.0,0.897655962695985
100,200520_Composition_Study,PL_PC_T_x400_8Sun_85C_60RH_air,WDS-63,EP1,ether immersion,264,85.0,60.0,21.0,8.0,0.6,0.0011050497893226525,,,,0.0009393526543902214,0.0009393526543902214,0.0009393526543902214,80.0,0.0011115538496743239,-0.014256472097004242,115.02790491576191,7.030587050392208e-05,2.8033744289476582e+17,7.707726725589083e+16,0.0945588149583336,1.3108231567936828e+16,2.8641978783553488e+17,4.1816163669107304e+16,0.264434814453125,2.265447527565017e-05,0.01024422096639055,0.0003698362477030232,350.0,355.0,355.0,0.20606522651925843,72.24006050561037,15.94771284973271,20.0,0.9933381860689626,1.0019782066224363,1.0338139165441873,0.07869676327195112,0.08410547221401861,0.09061459350802174,0.5156909023590462,0.54359285303762,0.753091481490405,1.292648467979332,1.2756608964669844,1.172564685431711,0.7633326278142878,0.7870119161971955,0.911481666912845,1.1310490210911106,0.7764424849547515,1.0,0.9973352744275851,0.9946705488551701,0.9950661901796574,0.9985221984010468,1.0019782066224363,0.8062763609436185,0.612552721887237,0.521271292494761,0.5324320727661904,0.54359285303762,0.07587870530878045,0.07775741061756089,0.07977850506036462,0.08194198863719161,0.08410547221401861,75.0,60.77510778054301,0.19379781337205876,-0.0048375142175711575,0.010014129695655715,9.103740328733235,2.7168625509671425e-05,76.68856039360168,74.3148434808486,123.58245648475746,0.09005337226595946,6.849152734624502,0.06147493054958658,7.536300578604891,-0.00619272078983359,0.005206933211372397,1.0,0.47618234813157345,0.022575103096340136,0.43687604280506215,0.40735493079005775,-595797325729510.5,909015887965268.0,0.3541309915320203,,,,,,,,,,,,,,,,40.0,-9.758888782040555e-05,1.568896559837665e-07,-7.060927741147647e-05,-3.696548781075968,-2.674593841343806,1.4426697566666668e-06,0.005234121874107979,0.074,0.229,40.0,0.5892043182249884
101,200520_Composition_Study,PL_PC_T_x313_8Sun_45C_60RH_air,WDS-53,EP1,ether immersion,264,45.0,60.0,21.0,8.0,0.688,2.1165652505835843e-05,,,,2.826482319020603e-05,1.181615837168198e-05,2.0986314099697883e-05,435.0,0.0004971372237377125,0.19612191987520614,90.97351006562984,0.00039581195366746757,6.740782670718152e+17,1.6648751445715834e+17,0.03398267261196161,2.0190887951593956e+16,5.996746588884552e+17,3.2638596463033e+17,0.606414794921875,-6.388557772445048e-07,0.0075761831389046545,6.0714316205873654e-05,1905.0,1920.0,1920.0,0.11337235395079481,64.73031150616487,38.057100917996195,60.0,0.9848432345632048,0.9923113243467393,1.0264880690101503,0.07458149878594943,0.07484794469570616,0.07496946732203955,1.8024643855650295,6.014211183637153,9.402180394402931,0.7340442949489148,0.4220613078048449,0.36577706683238614,1.3213319732052635,2.33303016935654,2.8806555997208676,1.1757232740981451,0.9609592902332025,0.0,0.9979790979417607,0.9959581958835213,0.993937293825282,0.9919163917670425,0.9898954897088031,1.1069952514086705,1.2139905028173412,1.3209857542260117,1.4279810056346824,1.534976257043353,0.07407753317145992,0.07415506634291985,0.07423259951437977,0.07431013268583969,0.07438766585729961,405.0,61.100375480209955,0.10382649848900485,0.04435776663542587,-0.014764345244312744,6.489777689574291,2.936586503639352e-05,412.39669287362176,382.7145013180595,102.24282821273141,0.08556485957441541,7.271786277798578,0.07312796723978471,7.482728194529512,-0.0001022828490955214,0.0015341471621022507,2.0,-0.1613606723190884,-0.48068600360664226,0.24224514780518192,0.01912719006808603,447788936947556.0,1655089508836412.8,0.4590652391208079,,,,,,,,,,,,,,,,105.0,-2.0563209563465986e-06,3.30586293827984e-09,3.7428348554137518e-06,-0.07789094531615905,0.14177404755355122,2.035733433333333e-06,0.004033006483568241,0.074,0.229,465.0,0.8554989055277098
102,200520_Composition_Study,PL_PC_T_x300_8Sun_85C_60RH_air,WDS-63,EP1,ether immersion,264,85.0,60.0,21.0,8.0,0.7,0.000729984622258625,,,,0.0005123137868991538,0.0006428628197856415,0.000729984622258625,70.0,-0.007754096912050427,-0.09883220062595235,118.09806449235849,6.44655214351926e-05,2.5666783152658035e+17,7.388576355610376e+16,0.09728466995076908,1.24440256158522e+16,2.6467768628703424e+17,2.4635130756612852e+16,0.39778900146484375,5.8974796380359277e-05,0.04764499174955652,0.001030917286394253,614.0,616.0,616.0,0.21104199989864725,12.314376257071448,2.58500842539327,8.0,0.9720687319089758,0.9568425027937402,0.9453414363537278,0.07502462757379831,0.07657145127914256,0.07835095624660947,0.518228974967526,0.417617883931504,0.37465569283899247,1.2424275297616525,1.3145461641506881,1.339103608056576,0.7605414375648913,0.6964742662682465,0.6673646653706665,1.1288070209500558,0.8115482261333944,1.0,0.9720687319089758,0.9568425027937402,0.9453414363537278,0.9376476800442041,0.9374639001636074,0.518228974967526,0.417617883931504,0.37465569283899247,0.34636048611282294,0.3374506255072666,0.07502462757379831,0.07657145127914256,0.07835095624660947,0.08023834040400818,0.08221761847722911,66.0,11.067205015556373,0.20451936196859682,-0.05309865875923236,0.05447147292793806,8.778996552728453,3.0434943344160654e-05,68.65710100733823,66.84584844597558,128.44634391388675,0.1721328987379245,3.4247955216359838,0.14042242489456425,3.6265667845865757,-0.021288611921577105,0.021923923892307975,1.0,1.3573178346197403,1.4293648154982816,0.9073801946664942,0.8063891091804039,-217855894059834.7,811130549291267.6,0.37318029050447704,,,,,,,,,,,,,,,,46.0,-6.941731232841125e-05,1.1159936847077038e-07,-0.0003129136149053342,-2.6294436488034565,-11.85278844338387,1.5481250533333337e-06,0.005654232697899935,0.074,0.229,38.0,0.5662282561068824
103,200520_Composition_Study,PL_PC_T_x100_8Sun_85C_60RH_air,WDS-63,EP1,ether immersion,264,85.0,61.1,21.0,8.0,0.9,0.0010909011489312797,,,,0.0009481151555428002,0.0009481151555428002,0.0010363153831500645,74.0,-0.005003173243609937,-0.02535359493405936,132.0830740353094,9.759158045812436e-05,3.902749586978622e+17,8.53746339914567e+16,0.07755494444326645,1.5264528872355244e+16,3.95821009701582e+17,5.044201014510069e+16,0.4750442504882813,3.7617610053478426e-05,0.007137336433844357,0.0010479177541236097,106.0,,,0.2527136145547927,10.030239623471521,2.6000614234986354,8.0,0.9807733872401504,0.9701322252672612,0.9676438174663752,0.0758962303110856,0.07814526153260026,0.08052299725237039,0.9003931079533992,0.8578849073775533,0.8451454339648867,1.0021748930506227,0.9971102040762561,0.9945339246913725,0.9598289118882652,0.9438841671206402,0.9414807622288672,1.1395267877559825,0.6996310538446211,1.0,0.9807733872401504,0.9701322252672612,0.9676438174663752,0.9742328912848724,0.988285709559119,0.9003931079533992,0.8578849073775533,0.8451454339648867,0.8535993670188611,0.8687453812898273,0.0758962303110856,0.07814526153260026,0.08052299725237039,0.08293261830319104,0.08562562137030567,72.0,10.030239623471521,0.2527136145547927,-0.009575122904051303,-0.0010731457450126186,10.444086239210742,3.1720529235250575e-05,73.2643437868345,72.21179472050514,143.027153644991,0.14131502913907096,3.6181688561089707,0.14131502913907096,3.6181688561089707,-0.0009049477531236638,0.0030282929180137086,2.0,-1.2489017808398206,-0.8594504759743218,-0.2692485797121796,-0.2885092959370727,-43483707348355.56,865270286155189.5,0.3564318153756665,,,,,,,,,,,,,,,,42.0,-0.00010228923351812873,1.6444620915278797e-07,-0.00015849978455824708,-3.8745921787169975,-6.00377971811542,2.012905973333334e-06,0.007010793502243,0.074,0.229,30.0,0.47594316612820914
104,200520_Composition_Study,PL_PC_T_x350_8Sun_85C_60RH_air,WDS-63,EP1,ether immersion,264,85.0,58.0,21.0,8.0,0.65,0.0011819249359806107,1.959608531765664e-05,3.789136794290834e-05,8.611883373630431e-05,0.0011436037798335068,0.0011436037798335068,0.0012109222634774236,84.0,0.00682428572895036,0.04854478319335498,115.83261940549936,6.345670844191324e-05,2.7292684927297546e+17,7.413221970055691e+16,0.10146951636661036,1.3298084615827034e+16,1.9029914354430266e+17,1.9298289601543968e+17,0.392852783203125,-8.090432691679238e-06,0.004805073598538656,0.0021721155718669883,226.0,228.0,228.0,0.16428976759517824,93.72868888865746,28.650059340291293,8.0,0.9963808001733848,1.0223137269696703,1.0525211059774806,0.07628720755966703,0.0788436890539097,0.08102733907512324,1.094942095019089,1.228324778826487,1.279170993353234,0.9523772663304857,0.9516704895936335,0.9883670172766842,1.042417468425428,1.0982008665592742,1.1208393837144206,1.128399268938386,1.1228268834338784,1.0,0.9963808001733848,1.0223137269696703,1.0525211059774806,1.0695138387886496,1.0856417093689867,1.094942095019089,1.228324778826487,1.279170993353234,1.3377483720877137,1.4661108151215836,0.07628720755966703,0.0788436890539097,0.08102733907512324,0.08352134421436037,0.08591770406281832,80.0,86.3937292346294,0.15831621718786942,0.020915077463855344,-0.001780286245340067,8.721192772617373,2.9351544481860993e-05,82.12180772192525,79.56188990107526,125.72350542084716,0.08432611777710687,7.440550568344927,0.065913549027884,7.78087000014446,0.005864494616582769,0.0016707412135522903,2.0,0.38986222913846563,-1.4592920192482441,1.3552472602009824,35.72026062960518,-174969676223728.34,1011824680724344.4,0.3633224873735865,,,,,,,,,,,,,,,,40.0,-0.00011042899174774146,1.7753216491022154e-07,0.00010588733716703906,-4.182916354081116,4.010883983599965,1.6765704933333333e-06,0.005417053772651714,0.074,0.229,40.0,0.6754899472448402
105,200520_Composition_Study,PL_PC_T_x200_8Sun_85C_60RH_air,WDS-63,EP1,ether immersion,264,85.0,58.0,21.0,8.0,0.8,0.0015428417740096817,,,,0.0012776773943734936,0.0012776773943734936,0.0014362485315628723,86.0,0.00977322439264469,0.04363109081416355,117.87874438219215,5.269817550862211e-05,2.954657862099892e+17,6.8281878889744984e+16,0.15478587335848987,1.585267887833951e+16,3.010859695556988e+17,3.556884152120308e+16,0.7615509033203125,7.203514056494317e-05,-0.0003631250907945027,0.0006794317148469016,138.0,,,0.2889836724162434,48.747045237484535,10.604651118300316,8.0,1.0113234407303289,1.050618289898005,1.073213969005272,0.07655535478874699,0.07974499412625151,0.08322239871422978,1.0980974891478812,1.1932899775694064,1.2591431092872496,0.9795661291469326,1.0159208640176773,1.0308691740683815,1.0441103171475798,1.086500760209805,1.1172981521238565,1.1235965783933093,,0.0,1.0113234407303289,1.050618289898005,1.073213969005272,1.0820465806928696,1.0951917161316238,1.0980974891478812,1.1932899775694064,1.2591431092872496,1.3414760222693358,1.4139337808034824,0.07655535478874699,0.07974499412625151,0.08322239871422978,0.08689402012971134,0.09055070910472209,82.0,48.747045237484535,0.2889836724162434,0.019714244971689648,0.006448112853794362,8.068328589585755,3.309660620493577e-05,87.81659340408478,85.55939037679782,128.4093296406392,0.08211212008340042,7.588236555097136,0.07005313675337774,7.944759062306616,0.007098575715476507,-0.00021498426066934861,3.0,-1.0344949234707959,-1.1628617397542935,-0.2765632675624281,-0.4242008479175355,586468794081817.8,817696661828325.8,0.2795785193206249,,,,,,,,,,,,,,,,44.0,-0.00014229448792777054,2.2876101734511357e-07,-0.0002963238350891308,-5.3899427245367635,-11.224387692770106,2.26691411e-06,0.005650974416618653,0.074,0.229,24.0,0.41871839732114463
106,200520_Composition_Study,PL_PC_T_x800_8Sun_45C_60RH_air,WDS-63,EP1,ether immersion,264,45.0,60.0,21.0,8.0,0.2,-3.2098933614397065e-05,,,,3.330908622984366e-05,3.54763844346682e-05,3.8439219842234826e-05,231.0,-0.0013562704542963847,0.017087042327485473,167.6323148138481,0.0016488946411052456,4.329043057521126e+18,4.040003458844981e+17,0.020069921840950414,6.264055719670638e+16,4.317061871424193e+18,4.826399764604687e+17,0.6585617065429688,3.0098624232776108e-05,0.005509436946818207,-0.0005940164918676898,864.0,,,0.0829742786050004,8.684498488639704,6.131450360449363,12.0,1.0038522870148012,1.000607175783865,0.984645113676006,0.07330208467003504,0.07345808537944659,0.07362701042738559,0.976319640029456,1.0518091451016398,1.1457072549174607,1.020220254978566,0.978433431810966,0.9097994303573552,0.987746919576713,1.0232834321462538,1.065648062128617,1.212611898111386,0.2091206523147932,0.0,1.0025681913432007,1.0027705832711558,1.000607175783865,0.9899658010452924,0.9806015127735102,0.9842130933529707,1.0014828083868506,1.0518091451016398,1.1144078849788537,1.1886876692055384,0.0735347231133567,0.07335408490650557,0.07345808537944659,0.07357070207807259,0.0736745562342121,198.0,8.079159987031838,0.08051735381616572,0.0077493566318463,-0.010412951069851201,12.71789928492195,4.840602637493507e-05,200.47393999807608,178.3242397800513,183.76125672342084,0.23490705142914842,2.704035268745687,0.2038993668023255,2.7477672247729132,-0.0034448376747869946,0.0026549773884904336,5.0,-0.6240445973716946,-0.7392083167811752,0.06052318576102393,-0.2464488759075065,2310502416787277.5,5361148404077350.0,0.5213258121430662,,,,,,,,,,,,,,,,3.0,3.14465589094853e-06,-5.055534415211141e-09,-0.0001775331870241934,0.11911575344502008,-6.724741932734599,2.7734310160000003e-06,0.013027801001809045,0.074,0.229,774.0,0.963984124901473
