Repository: hillhouse-group/perovskite-ML

# Modeling Notebooks

After the desired experimental data have been rendered down into a Pandas DataFrame and saved in CSV format, the modeling notebooks will read them in and use them to train machine learning models. Additional features may be constructed after reading in the data (although it is recommended to do so only during development and to try to maintain feature construction in the featurizer notebooks as much as possible).

File: Machine_Learning_Notebooks/Trial_Data/Film_Featurized_Data_for_Modeling.csv (part 6 of 13)
,ClassID,ExptID,BatchID,Drive,Method,Film Thickness [nm],Temp (deg C),RH (%),Oxygen (%),Illum (Nsuns),MA fraction,Bleach Rate (polyfit) (1/min),Bleach Rate (1% inc) (1/min),Bleach Rate (2% inc) (1/min),Bleach Rate (5% inc) (1/min),Bleach Rate (fit to 1% inc) (1/min),Bleach Rate (fit to 2% inc) (1/min),Bleach Rate (fit to 5% inc) (1/min),tLD75 (min),dLDdt (1/min),dPLdt (1/min),LD_0 (nm),PLQY_0,xy1t0_0,xy0t1_0,xy0t1Norm_0,xy1t1_0,t0xy1_0,t1xy0_0,frac_bright_0,ddTr0,ddPL0,ddLD0,tPLmax,tPLmax10,tPL10,TrFail,PLFail,PLEnhance,pred_horiz,Ld1,Ld2,Ld3,Tr1,Tr2,Tr3,PL1,PL2,PL3,mu1,mu2,mu3,tau1,tau2,tau3,QFLS_0,Tr_end,Tr_finished,Ld_2min,Ld_4min,Ld_6min,Ld_8min,Ld_10min,PL_2min,PL_4min,PL_6min,PL_8min,PL_10min,Tr_2min,Tr_4min,Tr_6min,Tr_8min,Tr_10min,tLD80 (min),PL_LD80,Tr_LD80,dtaudt,dmudt,tau0,mu0,tLD75 corrected (min),tLD80 corrected (min),LD_0 corrected (nm),mu_LD80,tau_LD80,mu_LD75,tau_LD75,ddmu0,ddtau0,Days Stored,xy2t0,xy3t0,xy2t1,xy3t1,beta_mean,beta_std,cv_slopes,dDFmeandt,dDFmediandt,dDFstddt,dDFskewdt,dDFkurtdt,d2DFmeandt2,d2DFmediandt2,d2DFstddt2,d2DFskewdt2,d2DFkurtdt2,DFmean_0,DFmedian_0,DFstd_0,DFskew_0,DFkurtdt_0,tLDmax,dAdt,deg_rate,ddA0,vol_rate,d_vol_rate,initial_PD_power,sigma_ph,Tr_0,Ref_0,tA80,Abs_LD80
107,200520_Composition_Study,PL_PC_T_MAPI_1Sun_25C_40RH_air,WDS-63,EP1,ether immersion,264,25.0,39.1,21.0,1.0,1.0,0.0002405583979268888,,,,0.0003062400182511707,0.0002574518492630477,0.00023572473167597839,285.0,0.007044690224579049,0.07889564219080535,105.13016628058512,0.00042858920858677594,1.8280873386778542e+18,1.7040900087064547e+17,0.03395952950506657,3.486145026930104e+16,1.8150641330115364e+18,2.6329683642104864e+17,0.6693382263183594,-9.253849004784359e-06,-0.008703440791332057,0.000663311099453527,639.0,,,0.24676966112779813,34.20807981015354,12.752990321785306,12.0,0.9717917084447408,1.1032302260428992,1.1191887669413088,0.07491872005475352,0.0755447110955783,0.07619692029899403,1.366894329833976,1.577126725423975,1.718878956711388,0.8059059838636663,0.9656530376377616,0.9507871669901183,1.171822946486159,1.2604081219814223,1.3174173353778813,1.1777800427424523,0.5569863652132871,0.0,0.9811944722964939,1.0156045476441269,1.1032302260428992,1.1138692533085055,1.120795311461257,1.2445962198893172,1.4369717950306422,1.577126725423975,1.671628212948917,1.7401851202129075,0.07461248003650234,0.07512738373502845,0.0755447110955783,0.07597951723118879,0.0764079326819304,261.0,24.67226874102548,0.21356012979874062,0.034694572720963504,0.0004036184914816174,3.6022627060285854,3.6410068778508224e-05,232.07467865043355,228.20149165704407,82.11007119486963,0.09489372926553936,6.2687393505645765,0.07968890131712238,6.359508466809101,0.019657837217246052,-0.004624320610605311,4.0,-0.014423237333933784,-2.1029948724227676,0.17510047207826776,-1.1226636333333193,876837436962225.8,1846006207934455.2,0.4931837532251834,,,,,,,,,,,,,,,,129.0,-2.3183784434601193e-05,3.727162021807399e-08,5.643317694498142e-05,-0.8781736528258028,2.137620338825054,2.4574218900000004e-06,0.0027755763788886684,0.074,0.229,93.0,0.5477714583672197
108,200520_Composition_Study,PL_PC_T_x375_8Sun_45C_60RH_air,WDS-53,EP1,ether immersion,264,45.0,58.1,21.0,8.0,0.625,1.468796880207177e-05,,,,-1.997763809347435e-06,-6.154304941369246e-07,2.644768649909016e-06,435.0,0.0019784342919824823,0.8345059160476623,115.61649387948377,0.0001541687801419496,2.2316021825601408e+17,1.0400250769090464e+17,0.05443729855532579,1.2246064712333476e+16,2.030614407783394e+17,1.3594611048952006e+17,0.475830078125,-2.823340133612618e-07,0.01257669488313456,0.0001305462451478857,1875.0,1890.0,1890.0,0.07637305883630344,219.7317408880564,139.4634330890318,60.0,0.983684499992935,1.0136917303111201,1.124307271872685,0.07426216078494378,0.07457217880482088,0.07463105910014456,1.5495006188500413,7.758513935110635,40.65562469696292,0.7868096942063348,0.39077015682605587,0.22012923104001386,1.2298211405521853,2.6296044008257207,5.7423852144199055,1.151347743617116,,0.0,0.997824599999058,0.995649199998116,0.993473799997174,0.9912983999962319,0.98912299999529,1.0732667491800054,1.146533498360011,1.2198002475400165,1.2930669967200221,1.3663337459000275,0.07403495477132584,0.07406990954265168,0.07410486431397752,0.07413981908530334,0.07417477385662918,390.0,198.45155151738865,0.07273427491696541,0.10417959269022169,-0.018237678961734918,4.1606131932050845,6.129506649857725e-05,344.81405819852745,312.10805373795364,118.27364363332522,0.052262916987370116,12.092486517980074,0.046248769151537715,12.15462654306343,-0.00040633162574803066,0.0025999158216030004,6.0,-0.35532572437835463,0.10534566161403683,0.4172045175369572,0.42903323734185944,-57854210425988.72,1028598573751458.9,0.34118541376441525,,,,,,,,,,,,,,,,75.0,-1.4303228688232354e-06,2.299471464910674e-09,1.657068493799593e-06,-0.054178896546334676,0.06276774597725732,1.93763068e-06,0.005396835294187486,0.074,0.229,705.0,1.0073614061635054
109,200520_Composition_Study,PL_PC_T_x900_8Sun_45C_60RH_air,WDS-63,EP1,ether immersion,264,45.0,59.8,21.0,8.0,0.1,2.587352283795862e-05,,,,3.717818459938655e-05,4.293211328829225e-05,4.4650193254126644e-05,110.0,-0.004529853473832059,0.04933548836294575,192.51502472574745,0.002987565263669581,7.190660196175347e+18,6.703216469027779e+17,0.01827962016894671,1.0324155177448598e+17,7.122459749419632e+18,1.1528020149318065e+18,0.9098052978515624,3.998490764646652e-06,-0.0036594919770135625,4.6584410898109496e-05,890.0,,,0.07865662853708259,3.4982867129171957,2.501018459080519,20.0,0.9744304586123073,0.9467599692857861,0.9254224332652273,0.07391591144873061,0.07412555386523037,0.07436134457513272,1.392911023171998,1.602847447493318,1.7522793312753224,0.812263329918904,0.7174543103161303,0.6570393183515614,1.1689740059620695,1.2493540376767183,1.3034329241348346,1.2279770682963873,0.17458796250752842,0.0,0.9897721834449229,0.9795443668898458,0.968896360747003,0.9578281650163946,0.9467599692857861,1.1571644092687992,1.3143288185375985,1.434898308036262,1.5188728777647902,1.602847447493318,0.07396636457949224,0.07393272915898448,0.07395783993203056,0.07404169689863047,0.07412555386523037,80.0,2.823801650919638,0.07668131982333369,0.019813576082383048,-0.02247382129096181,16.831353839480293,5.191662596536372e-05,92.01453596648885,62.44473550784914,218.93202806929793,0.3861199682036785,1.6378963738131687,0.3113989861313723,1.7820435409958122,0.001858553009566444,-0.0017718794849484129,8.0,-0.8902162944611408,-0.5282356212740376,-0.03964905428133771,-0.27953316038855286,1.055330351976178e+16,8025346421160544.0,0.5614119575751015,,,,,,,,,,,,,,,,0.0,-2.525519169927191e-06,4.060173679604477e-09,-2.3413321540236342e-05,-0.09566360492148451,-0.8868682401604676,2.81406077e-06,0.018491911737525357,0.074,0.229,870.0,0.9848128164551914
110,200520_Composition_Study,PL_PC_T_x500_1Sun_25C_40RH_air_2,YM-5,EP1,ether immersion,264,25.0,40.0,21.0,1.0,0.5,0.000646417301096072,,,,0.0007958380424496328,0.0007958380424496328,0.0007958380424496328,445.0,0.01078726838446933,0.06551437173113223,168.90016974405933,0.0035217582174689476,4.62496264826518e+18,7.431529150748264e+17,0.01697220832804762,8.48153894892457e+16,4.432247032980074e+18,1.4795412619054513e+18,0.6365280151367188,-1.501759490579648e-05,-0.004123679221359872,-0.00016123845295598627,,,,0.24739269802409866,27.07081091323316,15.740041204820646,20.0,1.0989898989829614,1.241869665875148,1.3090669109299642,0.07797919021224818,0.08099167685192461,0.08376945947170908,1.4982553491187305,1.7903267371694673,1.9945490661686247,0.9798687650967121,1.1390215933584658,1.1938633455835654,1.2325924053180457,1.3540044157314646,1.4353872104634187,1.2322297471035624,0.2511900517544821,1.0,1.0395959595931845,1.079191919186369,1.1275658523613987,1.1847177591182734,1.241869665875148,1.199302139647492,1.3986042792949844,1.5566696267288778,1.6734981819491725,1.7903267371694673,0.07559167608489926,0.07718335216979855,0.07858168754018346,0.07978668219605405,0.08099167685192461,360.0,22.029580435094523,0.2266442152697133,0.0285514728360735,0.014814857300249012,10.39413702389443,3.721731610532365e-05,306.23951339235407,295.71081971995363,141.0148119336489,0.09988596201962284,6.063289048144607,0.08821345093243149,6.108773368593011,0.003585681263300833,-0.0022236078980925364,0.0,-0.7316473420483768,-0.12214310319912741,0.17854360416466955,-0.01573782173060676,2687613197046743.0,7682250975408256.0,0.4845627985466752,,,,,,,,,,,,,,,,105.0,-5.934121667850599e-05,9.540044238932553e-08,0.00010127098374009702,-2.247773359034318,3.8360221113673116,1.65748543e-06,0.008186340234924518,0.074,0.229,95.0,0.52239919679418
111,200520_Composition_Study,PL_PC_T_x500_1Sun_25C_40RH_air,WDS65,EP1,ether immersion,264,25.0,39.1,21.0,1.0,1.0,0.002045333834315418,,,,0.0016017184264889364,0.0016017184264889364,0.0016017184264889364,40.0,0.008455608555696714,0.12412095031070414,113.2173773338908,0.0014374563394544163,3.9587320796599455e+18,3.620976939192669e+17,0.020592133079192818,5.515402206404381e+16,3.8699800318845286e+18,7.771912978821976e+17,0.7963600158691406,2.4458021071623564e-05,0.0024581270757351877,6.532632927683794e-05,,,,0.12456018829584074,10.908522715556506,4.066669560567534,20.0,1.0445234264329337,1.1473995648109467,1.2015573045900882,0.08200859213244469,0.09409489559842296,0.10406012941659754,1.5020401431844679,2.126986640155695,2.860367006187993,0.878903195856128,0.8746997676448053,0.8142686364784008,1.2413530790549,1.5051173099921984,1.7730511670666504,1.209064241143729,,0.0,1.0178093705731734,1.0356187411463469,1.0650986541085363,1.1062491094597415,1.1473995648109467,1.2008160572737872,1.4016321145475743,1.6270294425787133,1.8770080413672043,2.126986640155695,0.07720343685297787,0.08040687370595574,0.08442585282564034,0.08926037421203165,0.09409489559842296,35.0,8.999543227293678,0.12147595272962948,0.05165835464274499,-0.011227950375522431,6.622040214362859,3.6001257888226375e-05,31.856192574503467,30.580851204470342,110.70130298105192,0.12121445290785249,3.2406291786980277,0.12121445290785249,3.2406291786980277,0.0023378675186509867,0.00044822303764796367,28.0,0.9266961893810132,-1.0367923344300312,0.6938084743877315,-0.007867434207057999,3796772031683338.0,4634543317390941.0,0.5146191462844549,,,,,,,,,,,,,,,,15.0,-0.00016795487809545816,2.7001417511474175e-07,1.1366745079252404e-05,-6.361927200585537,0.4305585257292578,2.0588183566666664e-06,0.005045053671039346,0.074,0.229,35.0,0.788510707236618
112,200520_Composition_Study,PL_PC_T_x500_1Sun_25C_40RH_air_3,YM-5,EP1,ether immersion,264,25.0,45.0,21.0,1.0,0.5,0.0003603177641272654,,,,0.0003377680605034794,0.0003377680605034794,0.0003603177641272654,200.0,0.0028404600292238555,0.05161612756826909,91.68916114344827,0.00020614976889952275,2.703933561220527e+17,1.1945947350498069e+17,0.04669396040662975,1.3724093434833942e+16,2.7518375393132573e+17,1.0799145633555792e+17,0.6865768432617188,6.8704604447652695e-06,-0.01005377037836647,0.0006129242151696635,,,,0.18826955455637037,158.1287217436792,43.34738351365927,20.0,0.9859664266547836,1.008010643913195,1.0685139451378605,0.07568884030251741,0.07724732427364621,0.07948580141174484,1.5466216315446677,1.590554744171012,1.845624421929037,0.7787374273364207,0.8007654343228895,0.8322185525076533,1.2483409174456368,1.2688927552192295,1.3719017048031688,1.1588591414108669,0.20822334949210836,0.0,0.9943865706619135,0.9887731413238269,0.9903752701064659,0.9991929570098305,1.008010643913195,1.218648652617867,1.437297305235734,1.5554082540699365,1.5729814991204742,1.590554744171012,0.07467553612100696,0.07535107224201393,0.07600053709674316,0.07662393068519469,0.07724732427364621,180.0,90.27974302771712,0.17516784226508844,0.022725139043661982,-0.009626326709811428,2.492610844432473,6.195562808961691e-05,167.84960970240232,155.82019889972403,89.09751886091826,0.05456898177103681,11.26660068187473,0.045726289801140206,12.121343864312934,0.004865811593000961,-0.0045557815934408824,1.0,-1.9036373930531008,2.6226200059857576,0.22982139857025774,0.19251899836348754,571066205299995.5,1180598888138556.5,0.3843265917518191,,,,,,,,,,,,,,,,65.0,-3.4008368950425696e-05,5.467386117792854e-08,-3.257476164543851e-05,-1.288195793576731,-1.2338924865696406,1.3557284466666669e-06,0.0032680714718860333,0.074,0.229,70.0,0.6323301927587553
113,200520_Composition_Study,PL_PC_T_x500_8Sun_65C_60RH_air,YM-5,EP1,ether immersion,264,65.0,62.6,21.0,8.0,0.5,0.00022224956741093946,1.041068621189529e-05,2.0191261269571154e-05,4.556719923751359e-05,0.00029423932080019133,0.00022224956741093946,0.00018338367951544512,156.0,-3.689012691985094e-05,0.06673879937040218,145.91480933853526,0.0012756473558438732,8.424143797066093e+17,3.3254720533119674e+17,0.020865142197945503,3.5418888102692428e+16,7.741066612259076e+17,4.668002660284313e+17,0.8862419128417969,-1.1773588351280534e-05,-0.001047323659556374,0.0001382848695876774,645.0,648.0,648.0,0.10550311769030618,12.117324320255335,7.799839688188472,12.0,0.9979040802332737,0.9987086144605163,1.0009086657246722,0.07488271796240059,0.07547982228276946,0.07602346090065318,1.1923473651356749,1.365842904399335,1.6095561472828026,0.9198213618750626,0.8666384757519977,0.8086471656898259,1.0826151627053375,1.150905394238544,1.2388816774843088,1.205976972582417,1.0721128547645002,1.0,0.9986027201555158,0.9981722583090212,0.9987086144605163,1.0001753153032868,1.0025271279657688,1.1282315767571165,1.2501792115568948,1.365842904399335,1.52831839965498,1.6983822506561372,0.0745884786416004,0.07508175273585688,0.07547982228276946,0.07584224802802528,0.07619764133047309,132.0,11.333316372319093,0.09820047836204418,0.026164508799537706,-0.020908046301786283,19.09206433830502,2.4105471989537776e-05,144.19171400531687,125.4081492832605,163.8021287429608,0.2093553509404477,3.047412431531748,0.1745179280142244,3.147135072281187,0.0014997640001040303,-0.0007958295095628313,2.0,-0.04592758031151525,-0.7165241691721431,0.20123245729129235,0.01703573310005835,4286393128845422.0,3543733701989297.5,0.5863351504928775,,,,,,,,,,,,,,,,27.0,-2.1442789021968674e-05,3.447269323511766e-08,7.059416350248104e-05,-0.8122268568927529,2.674021344790949,1.7959256533333331e-06,0.009739234667694075,0.074,0.229,192.0,0.8792698486059857
114,200709_Modeling_Runs,PL_PC_T_MAPI_8Sun_85C_0RH_N2,YM-2,EP1,ether immersion,264,85.0,8.0,0.0,8.0,1.0,-2.4328723594447383e-05,,,,1.4801563346103793e-05,1.8744841753690858e-05,2.3682258027595802e-05,,-0.003007977126691447,0.020290522714151653,91.48879052360344,1.63253053696165e-05,4.572287982525256e+16,4.715932652399561e+16,0.2467841853351131,6285892628848438.0,6.33421678090684e+16,1.8243780107138576e+16,0.5945510864257812,1.0609196888057906e-05,-0.024454850298206043,0.0020535199504059277,4.0,,,,,,8.0,0.12212738461242066,0.0,0.37734500714952135,0.07386333186443123,0.07384484215968683,0.0738439717442852,1.2003965387735827,1.205154275161517,1.1336842392983673,0.013819563181575702,0.0,0.13513230776365076,1.079274205436174,1.0810327797568209,1.0537025288557493,1.0933016557152555,0.09717272931172148,1.0,0.12212738461242066,0.0,0.37734500714952135,0.3786547279555997,0.5292428625110545,1.2003965387735827,1.205154275161517,1.1336842392983673,1.0710978947708643,1.0298953864540992,0.07386333186443123,0.07384484215968683,0.0738439717442852,0.07382670938184539,0.07383775001928598,,1.2003965387735827,0.07386333186443123,0.008143308044394573,-0.13042113199453126,4.93883879689893,1.8125741324579003e-06,0.5695587164195238,0.45564697313561897,23.511122994808712,0.013819563181575702,1.079274205436174,0.013819563181575702,1.079274205436174,0.12154510920460608,-0.009689453889440869,45.0,-1.0216182154944877,0.3291276844701532,0.5489145429133642,0.5525689800981541,114599081256721.55,485006699612031.8,0.10445779853291363,,,,,,,,,,,,,,,,22.0,2.3822870340551505e-06,-3.829905244081987e-09,-6.232082059655589e-05,0.09023814522936177,-2.3606371438089355,2.5979457576e-06,0.00021417722383704403,0.074,0.229,,1.0007887676630518
115,200709_Modeling_Runs,PL_PC_T_MAPI_8Sun_65C_0RH_N2,WDS-64,EP1,ether immersion,264,65.0,0.0,0.0,8.0,1.0,-2.589474281793095e-05,,,,-3.5719109737552382e-06,-3.5719109737552382e-06,-3.5719109737552382e-06,,-0.0074736212617331045,-0.05090010329181418,73.47547969960787,3.195380477604901e-05,1.2520418644100016e+17,5.7524695184369224e+16,0.1648382491289671,8787532527564052.0,1.3539318321146258e+17,2.5188618031017016e+16,0.18900680541992188,1.4278311091359651e-05,0.018342177404962162,0.001210522185074089,0.0,,,,,,12.0,0.6341180791502424,0.2615456924179914,0.022719740345723643,0.07365518867810453,0.07366978357023993,0.07373618760777562,0.6083283223822322,0.5468158380537834,0.511503128524675,0.5015621418332279,0.0894556146765683,0.0006952433779969924,0.8017067174079006,0.7646937475052041,0.7424545385304421,1.110663142314826,0.07274430907389966,1.0,0.7560787194334949,0.5099272835728255,0.2615456924179914,0.10232839103647956,0.015146493563815762,0.7388855482548216,0.5878241609394159,0.5468158380537834,0.5232740317010445,0.5015446750487048,0.07377012578540301,0.07366005364214966,0.07366978357023993,0.07371405292859705,0.07376823779863657,,0.6083283223822322,0.07365518867810453,-0.02698831181037912,-0.1136673599007557,3.720044053985123,4.636014482575562e-06,2.0498416490711855,1.6398733192569481,31.708939006886528,0.5015621418332279,0.8017067174079006,0.5015621418332279,0.8017067174079006,0.004796185056117365,0.0089600173716335,4.0,-1.0652119016247765,-0.18554465763775058,-0.02695159958561082,-0.043957024895159916,-560002688275076.5,631124692060185.2,0.23779492064935834,,,,,,,,,,,,,,,,0.0,2.5372628829165033e-06,-4.079053565747416e-09,-8.401593286536056e-05,0.09610844253471604,-3.182421699445476,1.29148151e-06,0.00039862119197376186,0.074,0.229,,1.0019928553930837
116,200709_Modeling_Runs,PL_PC_T_MAPI_8Sun_45C_0RH_N2,WDS-64,EP1,ether immersion,264,45.0,0.0,0.0,8.0,1.0,-3.0360565817944453e-05,,,,1.997445872246528e-07,1.1590180781141641e-06,1.1590180781141641e-06,,-0.006037868215622307,-0.036602827789590536,74.71720906139517,4.3360864692452546e-05,1.8916577262226208e+17,6.350522806710718e+16,0.13024694889911742,1.091975406546831e+16,1.9511816919529088e+17,3.955396930908165e+16,0.4497756958007813,9.605907918941716e-06,0.005497191496671019,0.0006715029401109403,,,,,,,12.0,,,,0.0737124684069786,0.073708573941827,0.07369769249687114,0.7979595329250739,0.6948685127902262,0.6683353954823784,,,,0.898670575793698,0.8419215237086248,0.826594616895829,1.118554849455487,0.075060432110738,1.0,,,,,,0.8653063552833826,0.7635958595467913,0.6948685127902262,0.6771797679183277,0.6624278877251815,0.07380831227131907,0.07371117025192807,0.073708573941827,0.07370131964518976,0.07369538550165619,,,,-0.026346412715229285,,2.287773536059651,0.0,,,0.0,,,,,,0.0024766873400682656,4.0,0.04266797045274502,-1.1995192558244285,0.6253038278151968,0.42085551205500094,-87682743186332.23,638803977549101.8,0.3061687387639214,,,,,,,,,,,,,,,,978.0,2.9757969612898312e-06,-4.784066833444103e-09,-5.64807760421004e-05,0.11271958186703906,-2.1394233349280456,2.436983333333333e-06,0.0,0.074,0.229,,
117,200709_Modeling_Runs,PL_PC_T_MAPI_8Sun_45C_60RH_N2,WDS-65,EP1,ether immersion,264,45.0,56.0,0.0,8.0,1.0,-8.769443559447182e-05,,,,-1.4913213648561388e-06,-1.4913213648561388e-06,-1.4913213648561388e-06,,-0.016118146816026732,-0.10820591830048125,125.12441794869429,0.000665592285441331,2.4626951940653967e+18,2.7353090179758634e+17,0.0339744985100901,7.282202591186237e+16,2.3732284921030364e+18,6.84425953097939e+17,0.000164031982421875,1.94146618228341e-05,0.04913305539861401,0.0008597137695665318,0.0,,,,,,8.0,0.8896231589990388,0.7489998099964451,0.6562184215184239,0.07366441064675253,0.07354294174515223,0.07345586006323704,0.5102742814202151,0.4136130060293423,0.31084763646041697,1.0874152984124068,0.851194975933479,0.7476618877632271,0.7278078266720099,0.6590742793793853,0.5759590314659765,1.1891594905823384,0.07208657975169701,1.0,0.8896231589990388,0.7489998099964451,0.6562184215184239,0.5997186536598769,0.5599831807396648,0.5102742814202151,0.4136130060293423,0.31084763646041697,0.2825009167543311,0.2669038455667747,0.07366441064675253,0.07354294174515223,0.07345586006323704,0.07341443374488639,0.07338000162897734,578.0,0.4136130060293423,0.07354294174515223,-0.06704282264473484,-0.04966173295946243,8.291912854427824,1.564503128368943e-05,3.985774908496363,3.2746554485398542,84.35525207620233,0.851194975933479,0.6590742793793853,0.851194975933479,0.6590742793793853,-0.04045445261141682,0.025432328254420683,21.0,-1.2056902288308629,-0.8062773142358903,-0.12322403495781956,-0.8180072064505324,-1.189440260910379e+16,5289091373121276.0,0.7080916981900459,,,,,,,,,,,,,,,,0.0,8.610446480631708e-06,-1.3842661970889625e-08,-0.00011401963746370774,0.3261532757815041,-4.318925661504081,2.8043798699e-06,0.0027452851866936545,0.074,0.229,,1.0026436058257477
118,200709_Modeling_Runs,PL_PC_T_MAPI_8Sun_85C_60RH_N2,WDS64,EP1,ether immersion,264,85.0,63.8,0.0,8.0,1.0,-3.400490466045531e-05,,,,-1.4505269589591666e-05,-1.4505269589591666e-05,-1.4505269589591666e-05,,-0.005826561717064109,-0.05049694017681918,97.370702406467,0.00011975458564823559,2.0069921526932675e+17,9.80593613659461e+16,0.06641129905330825,1.174857947491323e+16,2.1524205920654544e+17,5.849868761063069e+16,0.039356231689453125,1.4927219394125779e-06,0.013234652459178762,0.0004551722110763184,0.0,,,,,,20.0,0.7099049258020407,0.38881139847154317,0.2550168651063044,0.0737588535420244,0.07360594860436732,0.07348421990154473,0.27586922905027444,0.213471081059487,0.17918371304994302,0.8645995802130801,0.28882756668886284,0.1337299672276,0.5828883279746667,0.5234067693553937,0.48630537221297554,1.1448174645359397,0.07098099537895886,1.0,0.8839619703208162,0.7679239406416325,0.6456862203359411,0.5172488094037422,0.38881139847154317,0.7103476916201098,0.4206953832402196,0.26338959945211693,0.23843034025580198,0.213471081059487,0.07390354141680976,0.07380708283361952,0.07372827255449298,0.07366711057943015,0.07360594860436732,,0.27586922905027444,0.0737588535420244,-0.03201130883960694,-0.06349164223682834,11.378795398568748,3.4112032657546885e-06,4.308932178376137,3.447145742700909,48.95702316356672,0.8645995802130801,0.5828883279746667,0.8645995802130801,0.5828883279746667,-0.008807431874745949,0.007152602268121204,29.0,-1.089020676580663,0.17562061701550863,0.41361866829706656,0.5240031114758569,-1693892910559654.0,964406377923787.8,0.3001156775265645,,,,,,,,,,,,,,,,190.0,3.338046148359669e-06,-5.36644000736916e-09,-8.73420064133708e-06,0.1264411419833208,-0.3308409333839803,2.237982308333333e-06,0.0008374066815813561,0.074,0.229,,1.001392739690433
119,200709_Modeling_Runs,PL_PC_T_MAPI_8Sun_65C_60RH_N2,WDS65,EP1,ether immersion,264,65.0,59.8,0.0,8.0,1.0,0.0002877440988274361,,,,0.00035326820869526485,0.00035326820869526485,0.0002877440988274361,130.0,0.002044259348553652,0.06276864977131391,112.5045712865654,1.8865479931440187e-05,6.566016121155916e+16,5.260390490542188e+16,0.24981382259162704,6895214123893943.0,8.183718403692779e+16,1.9240057676460476e+16,0.4945259094238281,-6.2299123550053925e-06,-0.001656649588752596,0.00026202393638338344,215.0,315.0,,0.1453901495073974,21.994745676311098,6.466844319006665,20.0,0.9968710620626136,1.0171103308131257,1.0406363414506397,0.07576634104347633,0.07708742545490511,0.07835537350998102,1.3942913356851465,1.7057501919326632,1.9423245441060593,0.8552199341853255,0.812494454724241,0.8013476920112373,1.1619840401925177,1.2732559822797784,1.3513784415224679,1.097040290608497,0.6654226487779141,1.0,0.9987484248250454,0.9974968496500909,1.000918915812716,1.009014623312921,1.0171103308131257,1.1577165342740585,1.3154330685481173,1.4565831069346498,1.5811666494336565,1.7057501919326632,0.07470653641739053,0.07541307283478106,0.07603055792576209,0.0765589916903336,0.07708742545490511,130.0,21.994745676311098,0.1453901495073974,0.023308145333093288,-0.012773648068547448,2.94460371397334,8.199290299236375e-05,127.32794646430949,125.60829403661077,118.64155669067894,0.10235311809276149,4.416069513722291,0.10235311809276149,4.416069513722291,0.0020410917270717996,-0.0010142419621051379,28.0,-0.43547959408551506,0.8973671360722308,0.44247645382364287,0.37422624472837057,-8390273620694.372,528020868834410.1,0.12465712816645234,,,,,,,,,,,,,,,,75.0,-2.7339474425617383e-05,4.3952552726143657e-08,3.949188853435295e-05,-1.035586152485507,1.4959048687254908,2.3998841500000004e-06,0.00510927666548063,0.074,0.229,110.0,0.7118326448972585
120,200709_Modeling_Runs,PL_PC_T_MAPI_8Sun_25C_0RH_O2,WDS-64,EP1,ether immersion,264,25.0,0.0,100.0,8.0,1.0,5.566293269703525e-05,,,,4.9778573079495984e-05,5.566293269703525e-05,6.323814671699715e-05,,-0.0031742550062098117,0.002072262548822338,139.28574195406458,0.0010725814226827384,1.2246793178954038e+18,2.8856658111947795e+17,0.02161175565632072,3.189869178592166e+16,1.2086324358386575e+18,3.377452269110593e+17,0.4979248046875,1.2433686630036744e-06,0.001179015523096304,4.6253005963241625e-05,,,,,,,40.0,0.8774138481556026,0.7204767078647991,0.6300212934536255,0.07419518675343013,0.07499557146158993,0.07558863618718124,0.8386773325527982,0.9131577697248572,1.0442486059033917,0.8408695817472728,0.5425893172399954,0.3874912794892582,0.9155463316148431,0.9566843099973888,1.024350356292296,1.2014946281737928,0.07829365853393522,1.0,0.9754827696311206,0.950965539262241,0.9264483088933616,0.9019310785244821,0.8774138481556026,0.9677354665105596,0.9354709330211193,0.9032063995316789,0.8709418660422386,0.8386773325527982,0.07403903735068602,0.07407807470137205,0.07411711205205808,0.0741561494027441,0.07419518675343013,,0.9131577697248572,0.07499557146158993,0.0011418904725943278,-0.02135806426039504,5.714955688741889,2.7774199078949467e-05,18.11878233026966,14.9327933472061,90.32858225362625,0.5425893172399954,0.9566843099973888,0.5425893172399954,0.9566843099973888,-0.0006957492312727511,0.0006279582338385131,22.0,-1.0541710933449182,-0.12173872343612364,0.17433163927470569,-0.058815054144116696,-15245632244754.633,2900550811086644.5,0.4622161623164816,,,,,,,,,,,,,,,,0.0,-5.389042690836418e-06,8.66374310365251e-09,-7.115244610724709e-06,-0.20413040495592494,-0.2695168413153299,1.3510605033333336e-06,0.003359005486025373,0.074,0.229,,0.9942977305602041
121,200709_Modeling_Runs,PL_PC_T_MAPI_8Sun_45C_0RH_O2,WDS-64,EP1,ether immersion,264,45.0,0.0,100.0,8.0,1.0,5.005200466875909e-05,,,,7.804320366916248e-05,9.576497189154631e-05,0.00011952240612276709,24.0,-0.010641939610749699,0.011153229621643753,198.749849899076,0.0005793770822813681,8.686800978231757e+17,2.0167916638817302e+17,0.028063413739741947,2.3437314491463424e+16,8.636773065374278e+17,2.1784262352687722e+17,0.8321800231933594,8.009222090652086e-06,0.005858562237646137,-0.0009972284298205396,,,,0.07648198689609446,2.036328391220884,1.344742375381126,8.0,0.986060628898367,0.9588367837297813,0.9307215406097569,0.07406238865599177,0.0741421771632777,0.07430708386202982,0.9750441105765957,0.9969567190543605,1.0670506613183708,0.9838802146206781,0.9204969646575512,0.8397570664320353,0.9882458752748741,0.9987735029363192,1.0315395020556315,1.185573217585497,0.11852817890453383,0.0,0.986060628898367,0.9588367837297813,0.9307215406097569,0.9018681350838705,0.8721659052093959,0.9750441105765957,0.9969567190543605,1.0670506613183708,1.1525612284704336,1.2424008177790105,0.07406238865599177,0.0741421771632777,0.07430708386202982,0.07446815005306384,0.07469097787842134,18.0,1.5515903995235678,0.07539598536666998,0.005257306691416868,-0.027205602533351178,7.766918678500465,0.0001205190409974798,19.588705453079378,15.249461842251796,226.59418349223608,0.5070608265406248,1.232665991473136,0.42127531429789783,1.319156849925447,-0.00590793307297563,0.00278521904832138,26.0,-0.48778773857138535,-0.9485758554191626,0.21826807636797801,-0.04109909508646951,1952575679041950.2,2032774829635751.2,0.4463784623691769,,,,,,,,,,,,,,,,0.0,-4.8859290497442615e-06,7.854907919292678e-09,-4.67881364913045e-05,-0.18507307006607052,-1.7722778973978979,3.147153333333333e-06,0.019808916752307483,0.074,0.229,124.0,0.9920256228571571
122,200709_Modeling_Runs,PL_PC_T_MAPI_8Sun_65C_0RH_O2,WDS-64,EP1,ether immersion,264,65.0,0.0,100.0,8.0,1.0,0.00022403567688856802,,,,0.00024317926001897174,0.0002773340514873069,0.00034210792616746105,17.0,-0.03411443974682308,-0.014805499030973616,265.9208547718646,0.0010259008654663665,1.2485825533446257e+18,2.8180927937122394e+17,0.02208076991281085,3.117682646075536e+16,1.200511530179739e+18,4.204078690910144e+17,0.303619384765625,3.594968325055549e-05,0.44646253792805446,-0.0007431349433665788,,,1.0,0.08060634964044286,1.438700929097588,,4.0,0.9675458697773913,0.919797390558056,0.8841935204611576,0.07417450698499033,0.07438655645992495,0.07467610243131706,0.08732819864006813,0.06758147313624516,0.9572305783980296,2.7601838053853043,2.7939896871287893,0.7962887264632992,0.3391603879048949,0.30280256350796303,0.9818023986071449,1.2003442918416525,0.27190129050028017,0.0,0.919797390558056,0.8539060508527553,0.810540488240533,0.7816417674659144,0.7577327180753378,0.06758147313624516,0.6626975359042424,1.0531434668459903,0.12544065765711843,0.3048363834497258,0.07438655645992495,0.07496509857693148,0.07564342924955823,0.07641178665873428,0.07725492037367818,10.0,0.39954907240372445,0.07602654206382281,-0.009095062857549878,-0.057732793886661984,17.333114558874744,8.710253907264516e-05,10.832857160572884,6.678869006223128,296.68049049119236,0.9465843720725186,0.6677135109383444,,,-0.8631889618209097,0.3122408938490866,26.0,0.054761969162469955,-1.3877347202488992,0.254120293532933,0.005512306009591611,-1593599875372602.5,3096540130426581.0,0.4293454662788056,,,,,,,,,,,,,,,,0.0,-2.1815925422406593e-05,3.507256933584196e-08,-0.00020757484463834817,-0.8263608114547952,-7.86268350902834,2.557173666666667e-06,0.03194947484703837,0.074,0.229,63.0,0.9884719425595502
123,200709_Modeling_Runs,PL_PC_T_MAPI_8Sun_85C_0RH_O2,WDS-64,EP1,ether immersion,264,85.0,0.0,100.0,8.0,1.0,0.0015991688122890292,,,,0.0014715246749642877,0.0015354666774715327,0.0015991688122890292,12.0,-0.012324031532517704,0.07682880025412293,250.74705445970864,0.0006164186914562228,1.2096979343511365e+18,2.059316809729109e+17,0.02706608068318226,2.6402705515286676e+16,1.1769558877442163e+18,3.406805538248137e+17,0.722412109375,7.96776409572441e-05,-0.0003038417336395094,-0.004660321434119714,37.0,47.0,,0.09991262485434943,1.8276627112673316,1.3889344871680667,4.0,0.9961444913046037,0.980677510969206,0.9586124625769348,0.0754715246749643,0.07707093335494307,0.07879742648097056,1.079343635939122,1.158079588410965,1.229850683356463,0.9588792134008867,0.9000845344252262,0.8363920920404491,1.0348580235012843,1.068486729565791,1.0986926611967227,1.1871753347018517,0.6883149002577204,0.0,0.980677510969206,0.9358813401830569,0.8796080939921499,0.8193560862372157,0.7542776877176859,1.158079588410965,1.2980107996686057,1.4296739257444961,1.555240917702437,1.6871212758594674,0.07707093335494307,0.08062362824437135,0.08463034542371592,0.08913717765016596,0.0944612954279519,10.0,1.6182314479359323,0.09173521730642434,0.032970668965467284,-0.054961840285431635,22.601193117018198,5.308509285484515e-05,10.109122312867042,8.61501248850304,272.1855295906223,0.4934787562816057,1.2579270470252382,0.3892684802637175,1.3135789457468467,-0.008836946188273576,-0.0006146587183888386,26.0,-0.15157778033296596,-1.7023829209048669,0.2796759145305968,-0.20881182617421276,1296274641408319.8,2156828495334168.8,0.4800934433332054,,,,,,,,,,,,,,,,0.0,-0.00015158072776022018,2.436901245952849e-07,-0.0003343785183153097,-5.741694233341674,-12.665852966489005,2.71483e-06,0.025389856665471593,0.074,0.229,17.0,0.9083294387481714
124,200709_Modeling_Runs,PL_PC_T_MAPI_8Sun_35C_60RH_N2,WDS-64,EP1,ether immersion,264,35.0,59.0,0.0,8.0,1.0,-9.090742801639787e-05,,,,-6.990803770618648e-07,-6.990803770618648e-07,-6.990803770618648e-07,96.0,-0.010686454583196581,-0.038136866239416936,150.43888341318268,0.001978743225845037,2.7140505445865544e+18,4.99466190205001e+17,0.020281182667258275,6.2412420663254424e+16,2.3785399833338593e+18,1.261814800198446e+18,0.9964981079101562,-4.1850582798458216e-10,-0.028803764973427043,8.41865142463414e-05,3.0,,,0.07194812125060107,0.4493929371994634,0.5311166630666242,12.0,0.9266580973159686,0.8279118367452187,0.7513250580140416,0.07400052282060743,0.07331794191929922,0.0733184526869388,1.2186143222863732,0.9187608750510597,0.7185824866842694,0.7799012712887392,0.7150087133014724,0.6636696617773854,1.1010306828995287,0.9586428761936462,0.85055770258962,1.2173261668305178,0.07194194237439445,1.0,0.9511053982106458,0.8937426771257186,0.8279118367452187,0.7768539842577673,0.7194493532220443,1.1457428815242487,1.1186631732079353,0.9187608750510597,0.7853086161398661,0.6843370637269665,0.07400034854707162,0.07377299585350469,0.07331794191929922,0.07331828243105894,0.073318365433684,60.0,0.7185824866842694,0.0733184526869388,-0.01969048996456746,-0.035796119088503726,10.471710240292882,2.4130128698385856e-05,9.041569528350452,7.093341587450378,115.86447407006196,0.6636696617773854,0.85055770258962,0.5449055936735525,0.7890170302577945,0.008622565040221889,-0.013523249422522842,26.0,-0.566573518919925,0.07043576089685066,0.2668500896442311,0.05642314337659691,1.4451067834517246e+16,5549351688196282.0,0.6019343378990524,,,,,,,,,,,,,,,,0.0,8.93322701270542e-06,-1.4361583005510873e-08,1.4878693739572586e-09,0.3383798110873265,5.635868840747192e-05,3.5998326000000008e-06,0.005347287764840426,0.074,0.229,,1.0039480637069382
125,200520_Composition_Study,PL_PC_T_FACs_8Sun_45C_60RH_air,YM-3,EP2,ether immersion,264,45.0,58.0,21.0,8.0,0.0,-7.021378602650446e-05,,,,2.653936691382797e-05,3.2610843536069365e-05,3.821730997900797e-05,36.0,-0.016517434116725942,0.06724884893492218,228.14221158444462,0.01637735123799335,1.3648054760092275e+19,3.212131310484069e+18,0.01571274783012136,3.670534493524997e+17,1.2124378307371016e+19,6.999321671517895e+18,0.6915168762207031,9.130548864272453e-06,-0.015897065775908176,0.00041729361283274137,12.0,,,0.07430434421963378,1.5268526038837307,1.539070675674355,12.0,0.9458568814286182,0.8693568336167672,0.8286208298419799,0.07357789042954965,0.07348723153455815,0.07332808177139885,1.4355318537982396,1.584916523630132,1.6226935994052585,0.7549026822612911,0.6087278791177759,0.5470376528803471,1.185113341319685,1.2415749796962134,1.2551466540424667,1.271962540431535,0.13672460918586313,0.0,0.9639045876190788,0.9203568654913346,0.8693568336167672,0.842199497766909,0.8207247157267297,1.2903545691988263,1.4853267437422037,1.584916523630132,1.6101012408135496,1.647416014236741,0.07371859361969976,0.07354767079788582,0.07348723153455815,0.07338113169245195,0.07336180972416907,21.0,1.6311197407646805,0.07349583675555826,0.027396720016797566,-0.05016872815008253,37.541962346603775,3.0943928116609776e-05,20.76744587108721,12.650584520733466,252.43103716620524,0.4861378588506144,1.2585266764941077,0.4510437008500016,1.2427727216269893,0.005495695255288541,-0.007147316830175369,16.0,-0.8676455499866912,0.6505202298769982,0.3774502975240117,0.36564651843772245,2.2521156990712056e+16,4.589499855904444e+16,0.5454874373214093,,,,,,,,,,,,,,,,0.0,6.8997954824253765e-06,-1.109251845956292e-08,-5.357032648989329e-05,0.26135588948580973,-2.0291790337080795,2.5496164866666666e-06,0.024583783066268638,0.074,0.229,831.0,1.0029169924315289
126,200520_Composition_Study,PL_PC_T_x300_1Sun_25C_45RH_air,WDS-63,EP2,ether immersion,264,25.0,47.5,21.0,1.0,0.7,0.00023792440306026489,,,,0.00029191441181921284,0.00029191441181921284,0.00025779356763585334,120.0,-0.0065457530082904366,0.013954303596923281,64.13324969757905,2.1303519959288627e-05,6.645386015417662e+16,5.043541904654736e+16,0.1998065288558068,6786746537789727.0,8.130597163974614e+16,1.837467658157739e+16,0.4970550537109375,-2.7805555637770265e-06,-0.00020583601627093386,0.0001594745109788041,,,,0.09906458781909704,2.3347819975039856,1.591549881922193,40.0,0.7421443931719915,0.3824352488306957,0.0,0.07691914411819213,0.07915587135271707,0.08118523769050055,1.191729467093336,1.3422917309324853,1.4149560319510597,0.5021497886253213,0.12519270780270342,0.0,1.0968406495289522,1.168252705091165,1.2031728977237295,1.1001822923244695,0.3198694896812607,0.0,0.9484288786343983,0.8968577572687966,0.845286635903195,0.7937155145375933,0.7421443931719915,1.0383458934186671,1.0766917868373345,1.1150376802560016,1.153383573674669,1.191729467093336,0.07458382882363843,0.07516765764727686,0.07575148647091527,0.0763353152945537,0.07691914411819213,70.0,1.191729467093336,0.07691914411819213,0.006809307487334018,-0.033769570808226186,0.7956338917064668,5.0011344244489034e-05,9.69534861294491,7.756278890355926,45.22607403763201,0.5021497886253213,1.0968406495289522,0.5021497886253213,1.0968406495289522,0.000604465652760304,-0.0001271429698336968,35.0,0.23352938162489656,-1.4738067473609966,0.5013164640974033,0.3095372033121356,-3656565146611.7837,502279044351815.3,0.18768819095258224,,,,,,,,,,,,,,,,0.0,-2.2197455200401482e-05,3.5685939125723555e-08,1.815247164496848e-05,-0.8408126969849047,0.6875936229154728,1.8222587733333333e-06,0.0008709976654686831,0.074,0.229,210.0,0.9834915018679977
127,200520_Composition_Study,PL_PC_T_FACs_8Sun_65C_60RH_air,YM-3,EP2,ether immersion,264,65.0,58.0,21.0,8.0,0.0,-6.383702027481174e-05,,,,4.928869914809648e-05,6.936903965911599e-05,9.900906224654073e-05,33.0,-0.009635607598571728,-0.026283587535149668,226.82086307474225,0.004003479233661426,2.7024636600279076e+18,8.691104166644797e+17,0.017381339952370862,9.224655775824075e+16,2.1163857338564792e+18,1.866073416076647e+18,0.5375823974609375,1.4036807607080619e-05,0.0023065419904454306,-0.0008738467444831486,615.0,,,0.07627335955556909,0.6989167794428841,0.7702552740845761,12.0,0.9867522482336698,0.9476937816985467,0.9070021590298184,0.07384633230115674,0.07329486115304763,0.0735454535132883,0.8737209738072618,0.7889597034425413,0.7654178814367442,1.0340100411727413,0.9987735322154212,0.9268702994559999,0.941654297950419,0.8992263760513631,0.887559906674736,1.2355440494322918,0.5250735235350488,0.0,0.9911681654891132,0.9737327593886288,0.9476937816985467,0.9205660332527278,0.8969516339874619,0.9158139825381745,0.8454672170190216,0.7889597034425413,0.7732651554386766,0.7606336926859983,0.07389755486743782,0.07366250858512037,0.07329486115304763,0.07346192272654141,0.07366120791765016,24.0,0.7204239643553324,0.0748558483179186,-0.01265827339582833,-0.008487520352977397,31.70989877744849,3.6581708635817704e-05,26.99477349315445,20.49149055015978,260.0546945659173,0.7315231042851863,0.8657430267775829,0.6576954154453356,0.8551689506263014,-0.0038470305627811897,0.0008843211194736189,17.0,-0.4761349859613496,0.22386318986066125,0.20661332743448604,0.03641673255383464,1044031570438582.0,1.0960499803757902e+16,0.4951116159868317,,,,,,,,,,,,,,,,0.0,6.2683732701479e-06,-1.0077406843094552e-08,-8.28157425070862e-05,0.23743838144499624,-3.136959943450235,2.4335402699999994e-06,0.024547945120457475,0.074,0.229,240.0,0.9950934313780398
128,200709_Modeling_Runs,PC_PL_Tr_MAPI_0p5sun_25C_60RH_air_2,YM-7,EP3,ether immersion,264,25.0,60.4,21.0,0.5,1.0,0.00034073630310640387,,,,0.0002931813485404167,0.00033219496481581005,0.00034073630310640387,300.0,-0.00043660368181048354,0.015348986652050204,61.105965907299435,0.0003042555341023757,6.838533554242979e+17,1.4404646947971429e+17,0.03863615443904732,2.0060583061263612e+16,6.246050698968351e+17,3.1176100042665254e+17,0.005092620849609375,3.4050128220148783e-06,-0.010462336747944875,-0.00011812630093153975,825.0,,,0.23936754231564653,160.48359573332016,33.59046975342354,20.0,1.0230307999438162,0.996666363192341,0.9888646887934902,0.0754659067427021,0.0773219496481581,0.07906025741662139,1.491314335446393,1.4595118334955421,1.266417278184454,0.8541610955204597,0.8173632661055145,0.8620067319369208,1.2252864513759805,1.2153027677057548,1.134391805207158,1.1689223808224654,0.5064864927869734,1.0,1.0092123199775265,1.018424639955053,1.0177579125935212,1.007212137892931,0.996666363192341,1.1965257341785571,1.3930514683571142,1.4849538350562228,1.4722328342758824,1.4595118334955421,0.07458636269708084,0.07517272539416167,0.0758371153237933,0.0765795324859757,0.0773219496481581,275.0,1.9030244776374452,0.07961234769670206,0.007863834639024993,-0.009015552672083661,6.063728435569637,5.226416944029405e-06,19.363315803998468,18.44997113467173,40.36174053784702,0.367024045037938,1.3934591848705873,0.367024045037938,1.3934591848705873,0.0021808215012919007,-0.004705402700924122,8.0,-1.0767852603431662,0.012347124849639624,2.89547864719714,218.17262805195185,-3599586385464965.0,1455455804843286.0,0.4647558869065538,,,,,,,,,,,,,,,,5.0,-3.2243838159968794e-05,5.183709733246885e-08,-1.4204413970918424e-05,-1.2213575060594242,-0.53804598374691,8.612518963333334e-06,0.0003535949607197895,0.074,0.229,130.0,0.9688072268070813
