Repository: hillhouse-group/perovskite-ML

# Modeling Notebooks

After the desired experimental data have been rendered down into a Pandas DataFrame and saved in CSV format, the modeling notebooks will read them in and use them to train machine learning models. Additional features may be constructed after reading in the data (although it is recommended to do so only during development and to try to maintain feature construction in the featurizer notebooks as much as possible).

File: Machine_Learning_Notebooks/Trial_Data/Film_Featurized_Data_for_Modeling.csv (part 7 of 13)
,ClassID,ExptID,BatchID,Drive,Method,Film Thickness [nm],Temp (deg C),RH (%),Oxygen (%),Illum (Nsuns),MA fraction,Bleach Rate (polyfit) (1/min),Bleach Rate (1% inc) (1/min),Bleach Rate (2% inc) (1/min),Bleach Rate (5% inc) (1/min),Bleach Rate (fit to 1% inc) (1/min),Bleach Rate (fit to 2% inc) (1/min),Bleach Rate (fit to 5% inc) (1/min),tLD75 (min),dLDdt (1/min),dPLdt (1/min),LD_0 (nm),PLQY_0,xy1t0_0,xy0t1_0,xy0t1Norm_0,xy1t1_0,t0xy1_0,t1xy0_0,frac_bright_0,ddTr0,ddPL0,ddLD0,tPLmax,tPLmax10,tPL10,TrFail,PLFail,PLEnhance,pred_horiz,Ld1,Ld2,Ld3,Tr1,Tr2,Tr3,PL1,PL2,PL3,mu1,mu2,mu3,tau1,tau2,tau3,QFLS_0,Tr_end,Tr_finished,Ld_2min,Ld_4min,Ld_6min,Ld_8min,Ld_10min,PL_2min,PL_4min,PL_6min,PL_8min,PL_10min,Tr_2min,Tr_4min,Tr_6min,Tr_8min,Tr_10min,tLD80 (min),PL_LD80,Tr_LD80,dtaudt,dmudt,tau0,mu0,tLD75 corrected (min),tLD80 corrected (min),LD_0 corrected (nm),mu_LD80,tau_LD80,mu_LD75,tau_LD75,ddmu0,ddtau0,Days Stored,xy2t0,xy3t0,xy2t1,xy3t1,beta_mean,beta_std,cv_slopes,dDFmeandt,dDFmediandt,dDFstddt,dDFskewdt,dDFkurtdt,d2DFmeandt2,d2DFmediandt2,d2DFstddt2,d2DFskewdt2,d2DFkurtdt2,DFmean_0,DFmedian_0,DFstd_0,DFskew_0,DFkurtdt_0,tLDmax,dAdt,deg_rate,ddA0,vol_rate,d_vol_rate,initial_PD_power,sigma_ph,Tr_0,Ref_0,tA80,Abs_LD80
129,200709_Modeling_Runs,PC_PL_Tr_MAPI_0p5sun_35C_60RH_air,WDS-76,EP3,ether immersion,264,35.0,60.0,21.0,0.5,1.0,0.00021313403810597036,,,,0.00024410956309731113,0.0002191881379794753,0.00021131045809286538,,0.006015535945256652,0.33748496980402637,49.46639786534155,0.0007252524711558535,5.752599148332283e+18,2.987720412047866e+17,0.03744258117692456,1.3926958438495406e+17,5.678754475467975e+18,8.15029270988054e+17,0.0,-2.299663520224058e-06,0.009345485053140746,-0.00012148525002362301,1465.0,,,,,,20.0,,,inf,0.07522054781548655,0.07619188137979478,0.07722845611366341,2.461853311549486,4.390980875756009,5.981706975331597,,,inf,1.5532267697305768,2.061485750602203,2.399914999230814,1.1913786831160738,,0.0,,,,,,1.5847413246197943,2.1694826492395887,2.8476788243907905,3.6193298500733997,4.390980875756009,0.07448821912619462,0.07497643825238924,0.0754148145283482,0.0758033479540715,0.07619188137979478,,,,0.10614857506022025,,12.848561039865608,0.0,,,0.0,,,,,,-0.0008993557771790158,9.0,1.105138438069009,-1.0144405141258044,1.071750363905595,-0.8805809720187274,-1.536172823068186e+16,9172449376747716.0,0.6819858881902963,,,,,,,,,,,,,,,,695.0,-2.0403035015973723e-05,3.2801123326374606e-08,1.5451461955285028e-05,-0.7728422354535502,0.5852826498214027,9.24366006e-06,0.0,0.074,0.229,220.0,
130,200709_Modeling_Runs,PC_PL_Tr_MAPI_0p5sun_45C_60RH_air_3,YM-7,EP3,ether immersion,264,45.0,58.1,21.0,0.5,1.0,0.000762146682204384,,,,0.0007377958495876288,0.0007377958495876288,0.0007435059939420232,330.0,0.003201251228356262,-0.01647278544443874,58.621681441878,0.0017067842755293541,4.464140536495791e+18,3.789226499905277e+17,0.018261146295864603,5.833468532038768e+16,3.985847820979506e+18,2.0221032696373783e+18,0.2699012756347656,4.121399402758254e-06,0.0029847886818593606,3.5671478305424054e-05,395.0,720.0,,0.4057533002950046,14.278587595084844,6.799287623139169,20.0,1.029883507168132,1.0566854481883883,1.0914312591817343,0.07768897924793816,0.08143505993942024,0.08545375113957906,0.8243884180335789,0.7980162701601258,0.7342442918838387,1.1554442319352867,1.228292387255744,1.3547112124927136,0.9179673142341116,0.9090540232914508,0.8793181768438586,1.2135039414594069,0.6069552532287749,1.0,1.0119534028672528,1.0239068057345055,1.0352438953721832,1.0459646717802857,1.0566854481883883,0.9297553672134315,0.8595107344268631,0.8191139884588883,0.808565129309507,0.7980162701601258,0.07547559169917527,0.07695118339835053,0.07843819538623457,0.07993662766282741,0.08143505993942024,315.0,13.546023154847424,0.3964483433454542,-0.007419175208221724,0.02273963585597195,25.853004944642677,2.019154894435409e-06,320.47706747015377,315.83241779732197,53.51023739227482,0.08806027361758875,6.472180107017604,0.0743527732657731,6.649044084972289,-0.0016519215322965853,0.001462387896464552,7.0,-0.6636264160159587,-0.8382944092854099,0.4319575843084066,0.10677563517793866,-4877790966590568.0,7020013841103777.0,0.44244901546429904,,,,,,,,,,,,,,,,150.0,-6.931674686838005e-05,1.114376935016163e-07,2.599804607190601e-06,-2.6256343510750018,0.09847744724206822,8.390126476666669e-06,0.0005533671903857167,0.074,0.229,45.0,0.28380953037565254
131,200709_Modeling_Runs,PC_PL_Tr_MAPI_0p5sun_45C_60RH_air_2,W-76,EP3,ether immersion,264,45.0,59.9,21.0,0.5,1.0,-2.568345400659147e-05,,,,3.206513356300497e-05,3.206513356300497e-05,-2.1206956458085968e-06,,0.0024975517066791104,0.0043894697905356665,32.01616351260995,0.0005816957724275947,2.383661776373261e+18,1.7837091762447046e+17,0.026211722806236414,3.3502821525793708e+16,2.170040175186931e+18,9.622053828141964e+17,0.253631591796875,-3.4967867069676704e-05,0.0019383463093171932,0.0005522924723327861,,,,,,,12.0,0.0,1.8743498457081738,2.6891035156866763,0.0739214699901293,0.07460194502859097,0.07351634044711358,0.9877813206623108,1.0104528748923312,1.0363375131620176,0.0,3.492899543330923,7.115676342122707,0.9941050731460299,1.005808297812077,1.0162460137866884,1.1856764714428825,0.07503912555567561,1.0,0.33333333333333337,0.6247832819027246,1.8743498457081738,2.4175189590271753,2.885348329143818,0.9918542137748739,0.9953385054056509,1.0104528748923312,1.0277093004054554,1.0469401613389873,0.0739476466600862,0.07414829500294985,0.07460194502859097,0.07387820864093937,0.07355577743718479,,0.9877813206623108,0.0739214699901293,0.0020147088675370075,0.7279976189899682,15.56311768994733,1.1725995274371781e-08,0.75,0.5999999999999999,3.163877815209724,0.0,0.9941050731460299,0.0,0.9941050731460299,0.24960553018505127,0.0009776750844454002,5.0,0.003246829815126024,-1.6386296620593457,0.14568013941694766,-0.6423534190030884,-1230273295567679.0,1905119532512754.8,0.4546773128666078,,,,,,,,,,,,,,,,,2.535534666221392e-06,-4.0762751825849766e-09,0.00020503976348718657,0.09604297978111334,7.766657707847977,3.59920639e-08,2.3914589864059333e-06,0.074,0.229,,1.0004530505594749
132,200709_Modeling_Runs,PC_PL_Tr_MAPI_0p5sun_45C_60RH_air,Ym-7,EP3,ether immersion,264,45.0,60.0,21.0,0.5,1.0,0.0010689547168032305,,,,0.0010086478788344385,0.0010086478788344385,0.0010086478788344385,535.0,0.011933075761691976,0.3900369201880417,40.054939518600605,0.00013202893917377937,5.193304468884766e+17,9.852203680176445e+16,0.06363793417068239,1.7677325336122036e+16,5.037690010865803e+17,1.4095650392326698e+17,0.05445098876953125,4.374635622072371e-06,0.02096763433896086,-0.00019298120528121187,625.0,,,0.47481342303186763,118.77586924888956,,20.0,1.1313734399894908,1.2822760423951958,1.3735990794296467,0.0790432393941722,0.08457783612562994,0.08997104636956793,1.9356240740058852,3.9196298649598136,6.8392800728160505,0.9305385635594826,0.850005750242733,0.7441576594223176,1.3755538038288215,1.9343773244253333,2.5354498567879507,1.1473400051875773,0.5780644779666426,1.0,1.0525493759957962,1.1050987519915927,1.1615539604706318,1.2219150014329139,1.2822760423951958,1.374249629602354,1.7484992592047082,2.332425232196671,3.126027548578242,3.9196298649598136,0.07601729575766887,0.07803459151533776,0.08015015874046374,0.08236399743304684,0.08457783612562994,500.0,90.18569705953324,0.4220859600193681,0.10330346181920728,-0.016961196700995947,7.734692350037354,2.4474953340422954e-06,484.6258658651013,470.09279002625385,32.22396694527328,0.0353847095477948,17.018190647595606,0.031561811963265886,17.730893294642296,-0.00022142753752464532,0.003665394335353804,0.0,0.16006280837011064,-1.0979222111949551,0.4166411677771548,-0.09097190652333896,-1989809722287961.8,1336146214958682.8,0.4166152078214952,,,,,,,,,,,,,,,,215.0,-9.466833143280193e-05,1.521943971570078e-07,2.233511389625863e-05,-3.585921645181892,0.8460270415249482,7.374766369999998e-06,0.00021831221557344364,0.074,0.229,45.0,0.25707176942276716
133,200709_Modeling_Runs,PC_PL_Tr_MAPI_0p5sun_55C_60RH_air,WDS-76,EP3,ether immersion,264,55.0,59.0,21.0,0.5,1.0,1.9392179766241728e-05,,,,3.2266114829847534e-05,4.561244708835506e-05,6.03949467655964e-05,,-0.00033356049951015107,-0.010030950910370089,45.96061141586835,0.0005507728457768546,2.0722127720454554e+18,1.7756645823961126e+17,0.029209978057449463,3.59690273893931e+16,1.943078626909194e+18,7.141180824684192e+17,0.06848907470703125,2.893263453534155e-06,0.002900307200111283,0.00014395286545769854,1165.0,,,,,,20.0,,,,0.07394424807769132,0.07409668240102033,0.07427239155499438,0.843955186911751,0.8329257338290661,0.8364939691880605,,,,0.9253000825504573,0.9199623604301712,0.9220042698363942,1.1842643083744784,0.5970271317812273,0.0,,,,,,0.9375820747647003,0.8751641495294008,0.841749296295214,0.83733751506214,0.8329257338290661,0.07397769923107653,0.07395539846215306,0.07397473494235712,0.07403570867168872,0.07409668240102033,,,,-0.00800376395698293,,20.12955916187899,0.0,,,0.0,,,,,,0.0013872439065851338,9.0,-1.890959848990919,2.1062960422337818,-1.324862100669042,1.8942531093201758,-2808485536889346.5,1984467225070098.0,0.4311822903695435,,,,,,,,,,,,,,,,590.0,-1.8938106950744965e-06,3.0446018505243045e-09,-1.6949595679661386e-05,-0.07173525360130668,-0.6420301393811132,7.556384950000002e-06,0.0,0.074,0.229,380.0,
134,200709_Modeling_Runs,PC_PL_Tr_MAPI_0p5sun_65C_60RH_air,YM-7,EP3,ether immersion,264,65.0,59.3,21.0,0.5,1.0,0.0005912024649198835,,,,0.0006015945821841682,0.0006015945821841682,0.0005912024649198835,,0.022970824380529265,0.07339762109649059,47.6294045009349,0.0001550567163123497,9.530562538519013e+17,1.684487582467415e+17,0.09256116528556167,6.8063631158212424e+16,9.413017839297684e+17,2.0676038136723562e+17,0.000972747802734375,-2.140541336600558e-06,0.00021776724474199816,-7.603295260099886e-05,441.0,555.0,,,,,12.0,1.1751785076638699,1.413101835245488,1.555328406535385,0.07580478374655251,0.07757786230649348,0.0793209984625519,1.2327866131598888,1.4694930367251335,1.6550740697764914,1.2551620343089611,1.6742848656413583,1.9189324986469534,1.1002918245813775,1.1926625138603537,1.2606209201634655,1.1514962106771602,0.6396977652774115,1.0,1.1167856717759133,1.2544862835244093,1.413101835245488,1.5079195494387527,1.5841102154393278,1.155191075439926,1.3116887543483038,1.4694930367251335,1.5932137254260388,1.715665643046725,0.07520318916436834,0.0763958099331995,0.07757786230649348,0.0787399530771991,0.0798389781102402,522.0,187.81912927910264,0.4843303882908112,0.029141114992312336,0.10586401090910849,14.992612072276112,1.1739477378749543e-06,420.6666548907395,417.4212433446898,32.03305141131124,0.022439827693659032,26.076819266433116,0.01710397503691231,28.4562026911367,0.009108933167968668,-0.0004400630723556305,1.0,0.3899786205487699,-1.7160066700155128,0.30448888282559416,-1.3830949790485465,-9220422662104198.0,5005339366190955.0,0.7697927340005448,,,,,,,,,,,,,,,,222.0,-5.5839196008852844e-05,8.977038726336644e-08,2.8282269245798245e-05,-2.1151210609413957,1.071298077492358,7.359632653333334e-06,0.000203133533872814,0.074,0.229,84.0,0.19837705282533516
135,200709_Modeling_Runs,PC_PL_Tr_MAPI_0p5sun_65C_60RH_air_3,YM-7,EP3,ether immersion,264,65.0,59.9,21.0,0.5,1.0,0.0009584475168250651,,,,0.0010712641270664847,0.0010712641270664847,0.0010337741208302214,447.0,-0.0007114134863328455,0.3006610066095869,48.606144868843934,0.00034810574135782536,1.4495590350273032e+18,1.834147159244786e+17,0.04449229229591334,5.304903649274971e+16,1.3906254797245204e+18,4.164411333967802e+17,0.9356689453125,-2.8758543490417762e-05,-0.07872123540949727,0.0005462956726981764,396.0,510.0,,0.5670318181409244,32.56843202709518,25.57706099856753,12.0,0.9915990022017838,0.967797857910154,0.9974215316708968,0.07721379238119945,0.08020264472498134,0.08258819105365676,2.8976833288399733,3.3783844203089957,3.846376368939529,0.6103563887286874,0.5406671547160838,0.540178298827347,1.6109745049373947,1.7323647009172016,1.8417061810894655,1.1724030384240849,0.6357837365033485,1.0,0.9943993348011891,0.9836652874379072,0.967797857910154,0.9875469737506491,1.0025299164895858,2.265122219226649,3.057917025996314,3.3783844203089957,3.690379052729351,3.943456371750011,0.07614252825413297,0.07821007649579341,0.08020264472498134,0.08179300894409829,0.08320908633657097,393.0,61.70968625609577,0.4713403419768471,0.08821695797494004,-0.048305144584352144,21.462520289777682,1.119911658691678e-06,377.27492889565394,373.6785952095495,37.43411062259378,0.03958515705728294,15.187617753031326,0.03379242272557196,16.28870160280079,0.01777524318103939,-0.02719912827542154,2.0,-0.7247342313039894,-0.814723232508668,0.3997282777127806,5.580337378509782,7555822392135873.0,4479654694309440.0,0.6500792261646657,,,,,,,,,,,,,,,,267.0,-8.864028235935327e-05,1.4250334967702135e-07,0.00019909373623473934,-3.357586453005806,7.541429402831036,7.2786711166666676e-06,0.00027135332484117534,0.074,0.229,84.0,0.20997740984484548
136,200709_Modeling_Runs,PC_PL_Tr_MAPI_0p5sun_75C_60RH_air,YM-7,EP3,ether immersion,264,75.0,57.0,21.0,0.5,1.0,0.00039521505117107023,,,,0.00039092230219499774,0.00038583362896445206,0.0004121400863123846,,0.0002035715514205761,0.04565700619242656,42.872560699004175,0.0008211201343260397,5.912606026253946e+18,2.0719697548839478e+17,0.02909972442558519,7.33244820947966e+16,5.812301316161733e+18,9.72577597105183e+17,0.6871109008789062,2.904058180733612e-06,-0.0017792397672182884,-0.0005283704370269272,231.0,297.0,,,,,12.0,1.1742845698919466,1.0844253519336264,1.063015321035629,0.07517276690658502,0.07631500177378671,0.07757140555597686,1.1497002271750334,1.2673741385401376,1.417345424802565,1.2961673353862952,1.0580753736926933,0.9670042370521819,1.0638628311639626,1.1114315417929004,1.1685590708487283,1.1945881860378895,0.6511968732148185,1.0,1.1161897132612977,1.1443314972391732,1.0844253519336264,1.070151998001628,1.0605946888018702,1.0998001514500222,1.1889248642967347,1.2673741385401376,1.3673549960484226,1.4648188548099546,0.07478184460439001,0.07555351186231891,0.07631500177378671,0.07715260429524681,0.07804186436064786,,25.69565665586738,0.5521624560522594,0.018441530772504027,-0.011235975017901982,40.263952793015164,7.874682942811133e-08,229.7619399700788,229.53328498073373,13.795534243215993,0.016436711307895847,13.97499356108568,0.016436711307895847,13.97499356108568,-0.02968107205999429,-0.0009052289186124931,9.0,-0.2722541086142095,-1.9656224533115356,-0.4051116026883974,-1.4227426698805312,1689602069259955.2,3141792790339524.0,0.452268027403931,,,,,,,,,,,,,,,,153.0,-3.7755114371776014e-05,6.069735025894142e-08,-9.1293767736801e-06,-1.4301179686278793,-0.34580972627576134,8.032119426666666e-06,3.957567235128691e-05,0.074,0.229,60.0,0.14244869000090774
137,200709_Modeling_Runs,PC_PL_Tr_MAPI_0p5sun_65C_60RH_air_2,YM-7,EP3,ether immersion,264,65.0,59.9,21.0,0.5,1.0,0.0005806885136985545,,,,0.0006630911463116826,0.0006630911463116826,0.0006278292084723254,,0.005131884674255358,0.16684358076243935,50.495670757223046,0.0004306554414037349,2.307821815054867e+18,1.6148453801156083e+17,0.03386559087941389,4.595041335196367e+16,1.9038381642717903e+18,1.1935381683575214e+18,0.4288101196289063,-1.8817042479736125e-05,-0.0015730855784251568,0.0001504622198988408,672.0,675.0,675.0,,,,12.0,1.071039823608618,1.1267137031825307,1.209889118820903,0.07598927343893504,0.07776697525083395,0.07921431786635261,1.6155628667617583,2.2028101931118638,2.4726866988410254,0.9244562051226208,0.8891895525157154,0.9719278368563501,1.2408660328083614,1.4276863300379978,1.506111487223073,1.177904375543648,0.8104804761789319,1.0,1.0473598824057453,1.0895977834665889,1.1267137031825307,1.182163980274779,1.2199634285266423,1.4103752445078388,1.8113119755451268,2.2028101931118638,2.3827278635979714,2.539687036232413,0.07532618229262335,0.07658184070956801,0.07776697525083395,0.07873187032784638,0.07964090643936672,,39.368968484359605,0.44448740273598764,0.056838491963295094,-0.003982771401261948,23.587297889123356,5.67422150693635e-07,431.1427441496771,429.59616244904674,27.93363897310712,0.04590850667229903,11.363826247284166,0.04590850667229903,11.363826247284166,0.002237619015026319,-0.0030025408654847188,1.0,0.7153055900046534,2.575805796465517,5.71841454755658,108.01700195592188,-1026900141023330.1,4096333585783006.0,0.4712417092168154,,,,,,,,,,,,,,,,204.0,-5.486600908094269e-05,8.820583451829665e-08,0.00012194767330150921,-2.078257919732678,4.619230049299592,6.863929600000001e-06,0.00015712991061873435,0.074,0.229,96.0,0.23500648074636352
138,200709_Modeling_Runs,PC_PL_Tr_MAPI_0p5sun_85C_60RH_air,YM-7,EP3,ether immersion,264,85.0,59.3,21.0,0.5,1.0,0.0009393884663155915,,,,0.000912257285528858,0.000912257285528858,0.0008763614271217925,,0.031646760524785655,-0.11134263929717944,39.95136191713706,9.039338978057116e-05,2.6834740026424995e+17,9.262143600799558e+16,0.08461596958138136,1.7170743704155342e+16,2.645341091486445e+17,1.0074263483619949e+17,0.02154159545898437,8.182403166904616e-05,0.10832232893476174,0.0020613418070829226,149.0,199.0,,,,,4.0,,,inf,0.0746551578374512,0.07582451457105771,0.07674150930984987,0.7442460282896057,0.7051367144487349,0.6418943069563597,,,inf,0.884529143323622,0.8663283138669261,0.834083966045627,1.137546013082123,0.6225468671902693,1.0,,inf,inf,inf,inf,0.7051367144487349,0.6033995984998926,0.5767167325615803,0.5806957142960157,0.6355043519144347,0.07582451457105771,0.07747687033677657,0.07892964522582976,0.0802508057874799,0.08181575851070814,,,,-0.06683584306653693,,20.228490490765175,0.0,,,0.0,,,,,,0.04863501360984107,1.0,-0.2564765664374972,-1.2696825230703026,1.2540631933195419,10.858808055351664,-2787022925279709.0,1588484215780157.8,0.4827406780897047,,,,,,,,,,,,,,,,85.0,-9.024278447168993e-05,1.4507962665622458e-07,-0.0004351873473898446,-3.4182872905943156,-16.484369219312295,6.400822336666667e-06,0.0,0.074,0.229,36.0,
139,200709_Modeling_Runs,PC_PL_Tr_MAPI_0p5sun_85C_60RH_air_2,W-76,EP3,ether immersion,264,85.0,56.6,21.0,0.5,1.0,0.000943019651558781,,,,0.0008531514657399292,0.0008531514657399292,0.0009009810088742027,210.0,0.0065364449474478135,0.17883193242823056,69.11282327397112,0.000353085914694415,2.308284847873112e+18,1.7146315809150957e+17,0.044532684147120034,6.299478014210584e+16,2.288711941703412e+18,3.06695417874086e+17,0.98711467760181,1.7918246983137132e-05,-0.03055521547026979,-0.00016471657367366714,186.0,246.0,,0.43268934159148514,8.194376960318746,8.193182762037754,12.0,1.0435177632795098,1.08903104498454,1.1225080823099953,0.0765594543972198,0.07940588605324525,0.0824813859635794,1.946365151731302,2.342736424997748,2.656195566526824,0.8206074697095493,0.823326330774494,0.8259161642180604,1.326979539517589,1.440484255889731,1.5256081058108333,1.1727702678595775,0.6097342928507824,1.0,1.02901184218634,1.0586888571811865,1.08903104498454,1.111349069868177,1.1413786054248403,1.6309101011542015,2.078488909486784,2.342736424997748,2.551709186017132,2.7285898977528498,0.07570630293147987,0.07750826494922829,0.07940588605324525,0.08145621932680135,0.08352511360297703,201.0,13.533182058851581,0.36234590431366387,0.05634430112682132,-0.017317754876029216,35.793616117407815,1.5154767295295192e-06,196.41586652946108,194.4553552848907,57.87493057250678,0.11546881771349472,5.303538930620498,0.09427253003029717,5.40125211812277,0.010117299519744187,-0.011859712396969271,4.0,0.04788394356616471,-2.209160722205319,0.14198811392434194,-1.8677128148731454,6755364324578008.0,4218839147594140.0,0.6078836074324024,,,,,,,,,,,,,,,,123.0,-8.734808725304582e-05,1.4042594055575363e-07,-6.028276730497777e-05,-3.308639668675978,-2.2834381554915826,6.753313583333334e-06,0.0005739593750727385,0.074,0.229,42.0,0.322188761104311
140,200709_Modeling_Runs,PC_PL_Tr_MAPI_0sun_25C_60RH_air,WDS-76,EP3,ether immersion,264,25.0,59.0,21.0,0.0,1.0,8.567831606833005e-05,,,,8.264671525608294e-05,8.39269279673161e-05,7.908407307495599e-05,780.0,-0.0003618423896569195,0.01311591436095367,64.03141640990185,0.00029991307587820857,7.785916898085097e+17,1.338662084744269e+17,0.03665970764247172,2.5849365022661944e+16,6.63424386221863e+17,4.2441976239680685e+17,0.8685989379882812,9.734306859091047e-07,-0.00047743777350196283,-8.71686384927517e-05,,,,0.19319878139514612,12.409629181779225,,20.0,1.0076482180207498,0.9982403165157535,0.9926639814817788,0.07437221191427747,0.07482646715256085,0.07527655352171105,1.084363013800925,1.144854138926752,1.1984348643072853,0.9742928826301587,0.9298184749551398,0.8979628723033802,1.042145487647805,1.0716970638441534,1.0973524747227432,1.168550753673672,0.34677668445303556,0.0,1.0030592872083,1.0061185744166,1.0057666377197505,1.002003477117752,0.9982403165157535,1.03374520552037,1.06749041104074,1.0964612388260904,1.1206576888764213,1.144854138926752,0.07414888476571098,0.07429776953142198,0.07446306296193414,0.0746447650572475,0.07482646715256085,710.0,5.431052259486376,0.1505707186609393,0.0064321800072915545,-0.007011715815297569,6.020030923572295,9.988701248726755e-06,626.9052581904189,578.2576621913679,55.59706444178641,0.24163103927975005,2.630980450962213,0.18763621369071654,2.9559764559922956,-0.00037534580610355095,-0.0002518782290291277,11.0,-0.6981591495220985,-0.7883546900014594,197.7165124395889,65028.718611700184,1522321577806801.0,1392861920228895.2,0.4621883058475394,,,,,,,,,,,,,,,,190.0,-8.309521605887236e-06,1.3358877380962714e-08,-5.31884621688303e-06,-0.31475460628360746,-0.20147144760920568,4.8047962233333326e-06,0.0006362591664077627,0.074,0.229,400.0,0.6968933625090544
141,200709_Modeling_Runs,PC_PL_Tr_MAPI_1sun_25C_20RH_air,YM-10,EP3,ether immersion,264,25.0,20.0,21.0,1.0,1.0,0.00014137910506716576,,,,0.00016232682597785154,0.00014824052404580472,0.00012840961390357626,410.0,-0.0029286709495721687,0.038124667863756144,61.576133152542106,0.004194130713554101,2.9333922865724977e+19,7.432182274303183e+17,0.021403294040435044,2.7239004644358646e+17,2.4853642758235386e+19,1.4170068369569876e+19,0.6378822326660156,-2.0163915343854642e-06,-0.001086198418524096,4.227806729091564e-05,950.0,,,0.20767826915003446,14.350313844124706,6.228562405586601,20.0,0.9852530131430941,0.9614707430738426,0.9505777592709952,0.07481163412988927,0.07548240524045804,0.07613272804759648,1.2468134563378053,1.4393169917494057,1.5712432859254024,0.8677436941774773,0.7680309180288116,0.7176530516217228,1.1186753720263931,1.2036312185967086,1.259101559421719,1.2367467394689422,0.526521673186171,1.0,0.9941012052572377,0.9882024105144753,0.9804965591292438,0.9709836511015432,0.9614707430738426,1.0987253825351222,1.1974507650702442,1.2853141634201253,1.3623155775847655,1.4393169917494057,0.0743246536519557,0.07464930730391141,0.07494578835200302,0.07521409679623053,0.07548240524045804,400.0,14.058286623939853,0.20538043484504143,0.01724521049670944,-0.01893507242566996,11.349230117337841,7.755228230759335e-06,410.6313806798035,402.29581383306413,67.26334805695414,0.13232968165151227,4.655572239234234,0.11029252681440632,4.782805595403181,0.0006508705934771396,-0.0006743905091215519,12.0,-0.15450966871418406,-1.395164400830724,0.7922369958274021,25.68421542576447,3925533841553302.5,1.0154515446942472e+16,0.457547920918757,,,,,,,,,,,,,,,,225.0,-1.3631868727024226e-05,2.1915396750238405e-08,1.2646999257573429e-05,-0.5163586639024329,0.47905300218081176,4.9552972746666665e-06,0.0018625900851544084,0.074,0.229,200.0,0.564435566761426
142,200709_Modeling_Runs,PC_PL_Tr_MAPI_8sun_25C_60RH_N2_2,YM-10,EP3,ether immersion,264,25.0,60.0,0.0,8.0,1.0,5.3009111487336216e-05,,,,5.3009111487336216e-05,6.183730958138333e-05,-1.4163114075507793e-05,30.0,-0.008474980059487046,0.04901847889862754,92.60370215588863,0.01184704555002688,5.5335970889651724e+19,2.057379388323874e+18,0.016659071858778882,5.4613475054038445e+17,5.228784935372163e+19,1.6726616703560305e+19,0.4380607604980469,-3.533629031711797e-06,0.002548615252463886,-0.0003489229559261092,295.0,885.0,,0.07603041959672314,2.2097753014259753,1.586130683696951,20.0,0.9683657450814612,0.8985790948595533,0.8254452416199133,0.07457725630338546,0.07458600348380168,0.0748805694646502,1.1235982840666359,1.374627330756466,1.7332982994138486,0.8836019952158125,0.687424255872842,0.5159971372468118,1.0612608632896312,1.1745939757295578,1.3204721455403134,1.2635911563947575,0.07451205135855733,0.0,0.9873462980325844,0.974692596065169,0.9544084150370796,0.9264937549483165,0.8985790948595533,1.0494393136266544,1.0988786272533086,1.173804093404602,1.274215712080534,1.374627330756466,0.07423090252135418,0.07446180504270837,0.07457900573946871,0.0745825046116352,0.07458600348380168,25.0,2.118120688248774,0.07516762070449641,0.021494990981217342,-0.032963726552050696,19.136277580509592,9.146087140187237e-06,19.963155052577427,16.67391179083444,94.85154001420939,0.38437528870004933,1.4612286651966624,0.38437528870004933,1.4612286651966624,-0.0015955946911756609,0.001041444983005908,15.0,-1.5091389452791208,0.47623459986471284,-1.3294129083689015,0.8829867558331307,-3915339346936749.5,2.8044592331157164e+16,0.4892529609919362,,,,,,,,,,,,,,,,0.0,-5.154397307230723e-06,8.286513335650391e-09,2.0786006015696595e-05,-0.195242322243588,0.7873487127157802,8.564207333333334e-06,0.003703813399029325,0.074,0.229,,0.9933199719338874
143,200709_Modeling_Runs,PL_PC_T_MAPI_8Sun_65C_60RH_N2_2,WDS-64,EP3,ether immersion,264,65.0,58.3,0.0,8.0,1.0,-7.97003126098696e-05,,,,-5.733691566337507e-06,-5.733691566337507e-06,-5.733691566337507e-06,48.0,-0.017255210970362405,-0.08004565654069085,120.48827073470491,9.156956903894306e-05,2.359240511436345e+17,8.875996768776448e+16,0.0795197102853598,1.259852380771828e+16,2.4499922856984768e+17,5.241222853310161e+16,0.020000457763671875,1.0730127736127693e-05,0.038282079720654144,0.0007056298979635302,0.0,,,0.0728630312704883,0.1612731175658034,0.2405544439445309,12.0,0.8977182494751069,0.7580136249143282,0.6852255309879127,0.07361714318291954,0.07336190530486589,0.0732880761665859,0.2706885839683549,0.23045460290848419,0.21295476161304935,1.439764761913942,1.1028958821122403,0.9334926670505387,0.5597428668620389,0.5209781493202503,0.5029863060426664,1.137880222772386,0.0682814058892278,1.0,0.9318121663167379,0.8511500412881807,0.7580136249143282,0.7094882289633846,0.6686421191440918,0.5137923893122365,0.257277256948398,0.23045460290848419,0.21878804204486096,0.20912640970000543,0.07374476212194636,0.07353206389023499,0.07336190530486589,0.0733126858793459,0.07326803682905277,21.0,0.23045460290848419,0.07336190530486589,-0.0509935266471264,-0.017879695955002942,5.93440568137397,3.1604846293315846e-05,6.330285812502366,5.098389722938508,104.56846533194367,1.1028958821122403,0.5209781493202503,0.9334926670505387,0.5029863060426664,-0.04314631342864687,0.02230513419978736,25.0,0.5590838100452451,-1.2109032778994386,0.6043375900179673,0.473148058885489,-1763622806485387.5,878658808007568.4,0.3853851058203056,,,,,,,,,,,,,,,,0.0,7.835307087808042e-06,-1.2596502132452139e-08,-6.30374716466859e-05,0.296791935144244,-2.387783016919921,2.338733333333333e-06,0.003969055903509943,0.074,0.229,,1.0036952583976162
144,200709_Modeling_Runs,PC_PL_Tr_MAPI_8sun_75C_0RH_N2,YM-10,EP3,ether immersion,264,75.0,0.0,0.0,8.0,1.0,-6.322337440450925e-05,,,,2.1057581336784767e-06,2.1517970972686435e-06,2.1517970972686435e-06,,-0.0072708001352548455,-0.033865777269402604,70.3277118304783,4.973375828178391e-05,3.6134356498325875e+17,6.643211376540602e+16,0.15590497372054193,1.4037617204140624e+16,3.64811473671876e+17,3.6590835662619544e+16,0.3843040466308594,4.976046342839093e-06,0.004785474192364075,-0.00011619204161299881,0.0,,,,,,12.0,0.9275106363336112,0.7410261502149722,0.6196827283089651,0.07372983364692114,0.07355342526750032,0.07342656904909522,0.8244473931279879,0.7350333217185291,0.6911469177757941,0.9352766391394752,0.6274338219779815,0.45065473819011376,0.9198091179776489,0.8751835429772111,0.8521083907974915,1.1220998337565218,0.0748217117372917,1.0,0.9516737575557408,0.8653491409607316,0.7410261502149722,0.6601305356109675,0.605161089541349,0.882964928751992,0.7946427026581683,0.7350333217185291,0.7057757190900391,0.681188376269546,0.07381988909794743,0.07367103085378086,0.07355342526750032,0.07346885445523026,0.0733951818012017,,0.7350333217185291,0.07355342526750032,-0.016276680086932227,-0.06519595341970517,6.014502613435282,3.850510919600483e-06,5.855636520144865,5.051280066039765,37.28402750062671,0.6274338219779815,0.8751835429772111,0.6274338219779815,0.8751835429772111,-0.013506636461164942,0.0019758503901062996,23.0,0.2764248104794167,-1.4099407804895019,0.6305547624819565,7.924998340407744,-217496727197654.4,693267170986056.6,0.2315072139214147,,,,,,,,,,,,,,,,0.0,6.208780073563998e-06,-9.981601302936872e-09,-2.9124981652542735e-05,0.23518106339257572,-1.1032190019902552,5.459935235666668e-06,0.000523217474660279,0.074,0.229,,1.0025827856778822
145,200709_Modeling_Runs,PC_PL_Tr_MAPI_8sun_95C_0RH_N2,YM-10,EP3,ether immersion,264,95.0,0.0,0.0,8.0,1.0,-5.7648653227249725e-05,,,,1.0561034566145666e-05,1.3996703698920874e-05,1.9477492128819684e-05,,0.001188378216183805,-0.0022143365164078482,53.30778210532433,1.5784237547156767e-05,7.344582615010632e+16,5.218027696976931e+16,0.2933561897253115,9371285123147638.0,9.036737797206658e+16,4642599223814256.0,0.4909400939941406,2.707674091763156e-06,0.00039289885127342163,-0.00016076296480056453,228.0,,,,,,12.0,,,,0.073770054140322,0.07362412227025257,0.07347215742441736,0.9864021908016313,0.9798765609261841,0.9800318447944047,,,,0.9940786868751547,0.9911671572675175,0.990995220645857,1.0924303287449428,0.08392181453315277,1.0,,,,,,0.9909347938677542,0.9842269808431489,0.9798765609261841,0.9799800835049979,0.9720554067167375,0.07384670276021467,0.0737214101836322,0.07362412227025257,0.0735228123730291,0.07343548065183106,,,,-0.0014721404554138048,,6.373123123708579,0.0,,,0.0,,,,,,0.00016721019540045295,24.0,1.3267170720865578,0.5594684358854051,9.391450669074375,971.5492219456373,-10204606416733.914,525449015320890.44,0.22040406708901528,,,,,,,,,,,,,,,,828.0,5.6593074244161126e-06,-9.09823664100991e-09,-1.5773606145598313e-05,0.2143677054703073,-0.5974850812726634,8.583442332036666e-06,0.0,0.074,0.229,,
146,200709_Modeling_Runs,PC_PL_Tr_MAPI_8sun_25C_60RH_N2_3,YM-10,EP3,ether immersion,264,25.0,60.0,0.0,8.0,1.0,-1.085404582310001e-05,,,,1.0367540399537397e-05,1.3112302657494184e-05,-1.0538441084801382e-05,85.0,-0.003411273310969347,0.02832701501225541,70.67851268336669,0.008814410596373107,5.288450548686549e+19,1.522248219610919e+18,0.020942482369140016,5.157739977040612e+17,5.0976397614071235e+19,1.3067145692892211e+19,0.4917564392089844,1.623542122543807e-06,-0.0005235594329237172,0.00024594089353983527,390.0,,,0.07464451933504786,5.051856524648324,2.12335553089137,20.0,0.9510143453552459,0.8995526530838621,0.8926028666550745,0.07383627631327679,0.07384877374322023,0.07381493342630052,1.1681176198753551,1.3100572681045244,1.4248037007945338,0.8366079289677336,0.7065388014060725,0.6669208006240701,1.081065877761181,1.145294460912618,1.1946544129607422,1.2559469934536238,0.058814312531909295,1.0,0.9804057381420983,0.9608114762841967,0.9407220069009691,0.9201373299924156,0.8995526530838621,1.0672470479501421,1.134494095900284,1.196505549521189,1.2532814088128568,1.3100572681045244,0.0739345105253107,0.07386902105062143,0.07383877579926547,0.07384377477124285,0.07384877374322023,55.0,1.5746650379094262,0.0737990440041483,0.012963836440673287,-0.022586134513789016,16.49105399125909,3.988343631952611e-06,31.415572105792098,27.908420879610848,58.14581734494177,0.471904367109541,1.2562744019141192,0.38469736389366116,1.2717407324875,0.0006664588694121051,-0.00033674589219487874,22.0,-1.0511501405770975,-1.0055484746751107,-1.1417319699081516,-0.2389333308748541,176646725419615.47,2.131503373851118e+16,0.46161320935597294,,,,,,,,,,,,,,,,0.0,1.0629867025440724e-06,-1.7089201629633328e-09,-9.53596870221975e-06,0.04026464782363911,-0.36121093569014207,1.0309439560733334e-05,0.0013918655470385856,0.074,0.229,,1.0011603040376684
147,200709_Modeling_Runs,PC_PL_Tr_FACsPI_8sun_25C_40RH_air,KT-19,EP3,ether immersion,264,25.0,40.5,21.0,8.0,0.0,-1.62574244005649e-05,,,,1.317594823835671e-05,1.8591033579609036e-05,3.0500047112960898e-05,,0.006417465686079969,0.07665082773869031,123.15226630508423,0.004861932193514407,4.386509989800719e+19,8.352816243359867e+17,0.0206625908963421,3.5159815783168416e+17,4.225791098634144e+19,9.214507750343478e+18,0.2259063720703125,7.155159391087141e-07,0.006940566017797423,0.0001561061913879336,,,,,,,20.0,1.094392637411556,1.272723944685316,1.4012491041825894,0.07387927876665411,0.07381421185531935,0.07375073189710216,1.1922110206729535,1.731450342235778,2.0977673551238967,1.0964946527296258,1.229235123782136,1.3530160935616713,1.0922946517240792,1.3177513463750012,1.4512015498676054,1.2405663533195748,0.09259150507307719,1.0,1.0377570549646224,1.075514109929245,1.130058898866308,1.201391421775812,1.272723944685316,1.0768844082691813,1.1537688165383628,1.3000588849855184,1.5157546136106483,1.731450342235778,0.07395171150666165,0.07390342301332328,0.07386626538438716,0.07384023861985325,0.07381421185531935,,15.780293672825879,0.09045374586375345,0.03158122688507478,0.023835775034750487,12.225033829129986,7.010554776713631e-06,863.182087271101,840.355388446127,66.37418727731506,0.1534402961285556,4.103348434442565,0.13515698585349156,4.12832454205674,0.0007249163664576887,0.0026632408585368548,15.0,0.4743754839703559,-1.7760005186215162,0.3414456424843955,0.7388869079115926,-7330051222145678.0,1.0320583727746252e+16,0.47252615517885405,,,,,,,,,,,,,,,,140.0,1.5929385154377156e-06,-2.5609019763627055e-09,-4.192753383538949e-06,0.06033858013021651,-0.15881641604314203,6.07103381104e-06,0.001813672041439123,0.074,0.229,,0.9143319947781815
148,200709_Modeling_Runs,PC_PL_Tr_FACsPI_8sun_25C_0RH_air_2,KT-19,EP3,ether immersion,264,25.0,0.0,21.0,8.0,0.0,-3.355564197075334e-05,,,,1.0097860937599742e-05,1.4274646761156923e-05,2.2015636308188304e-05,195.0,-0.008146727102089048,0.01885627063457264,159.69499097375368,0.026668059009297185,1.873817777708224e+20,4.1893726633640986e+18,0.01643167996518089,1.4166969584617009e+18,1.809415859587271e+20,4.248879764257877e+19,0.4328079223632813,2.4046295942329457e-06,-0.001580844991651218,0.00042179949556577634,,,,0.07739526605595207,2.018049971319815,1.6942268372794889,20.0,0.8888098936708296,0.7465419989772618,0.7082934417761473,0.07371243386427957,0.07358005976757183,0.07348486399939004,1.1607930238685988,1.2425437981546368,1.2870209191475313,0.7331906468435846,0.4999414586288728,0.4421927219773132,1.0774592263118203,1.1147804340241596,1.1345270392958646,1.2845670789091708,0.09181815127160241,1.0,0.9555239574683319,0.9110479149366637,0.860356314732116,0.8034491568546889,0.7465419989772618,1.0643172095474396,1.1286344190948792,1.1771431787258064,1.2098434884402216,1.2425437981546368,0.07388497354571183,0.07376994709142366,0.07368595904493802,0.07363300940625493,0.07358005976757183,95.0,1.2425437981546368,0.07358005976757183,0.008818046511998643,-0.038133420445655444,28.78376230158685,1.0958029442992634e-05,9.878468679452016,8.121220492582605,127.3321286520924,0.4999414586288728,1.1147804340241596,0.4999414586288728,1.1147804340241596,0.0006712032988340722,-0.0008027603719896215,17.0,-0.17392378095450214,-2.068580182662529,-0.26097436915593997,-1.6138446083947693,-7168871948347705.0,4.588418174968242e+16,0.4765213632430628,,,,,,,,,,,,,,,,0.0,3.2940299358015803e-06,-5.29567694612129e-09,-1.4109088584677766e-05,0.12477386120460532,-0.5344351736620366,3.648335487666667e-06,0.006674770290279269,0.074,0.229,,1.0024283046236302
149,200709_Modeling_Runs,PC_PL_Tr_FACsP(IBr)3_8sun_25C_40RH_air,KT-19,EP3,ether immersion,264,25.0,40.0,21.0,8.0,0.0,-2.5035383671936466e-05,,,,3.4769647819449376e-06,3.7011408333104005e-06,3.5382863824622564e-06,115.0,-0.003164935526816824,0.04569112916064653,178.0732956361959,0.10929223741809183,5.761991683766031e+20,1.0837186843741895e+19,0.008711439859795526,2.9854714166521006e+18,5.417778741981358e+20,1.5379284996645775e+20,0.871702935851468,1.1564429117714124e-05,-0.00710358111649076,6.966317446261555e-05,1645.0,,,0.07184123302365057,1.9443822686524468,2.0722699891358185,20.0,0.9675311885583869,0.9265012648440737,0.90512316528486,0.0733329058131495,0.07332673905046319,0.07358479919302982,1.5011542056501928,1.6471293554758475,1.7128604360688906,0.763802393869321,0.6684516280450189,0.6252921653689951,1.2256005065537474,1.284168603595437,1.310184246194469,1.3210327043203542,0.07784909607063106,1.0,0.9870124754233548,0.9740249508467096,0.9593252038155243,0.942913234329799,0.9265012648440737,1.200461682260077,1.4009233645201542,1.5303492356153237,1.5887392955455857,1.6471293554758475,0.0737331623252598,0.0734663246505196,0.07333167246061223,0.07332920575553771,0.07332673905046319,80.0,2.385359961914227,0.07414132486935264,0.019782416712501943,-0.024389485394346332,58.52720814101849,7.556186128086132e-06,39.444097186921866,31.5835126039646,150.77461064442414,0.3910513576866537,1.548968963931823,0.36033606037225385,1.5463494979120662,0.002816936806127537,-0.0033406481902411578,19.0,0.42882553145966695,-1.8681003767517328,-0.0912960185583156,-1.9754017643722912,1.4102033043781264e+17,1.3509836591887622e+17,0.5485477056276619,,,,,,,,,,,,,,,,0.0,2.4557848490902465e-06,-3.948064669544808e-09,-6.823203567250048e-05,0.09302215337463056,-2.5845468057765335,7.728157666779997e-06,0.009358726523995426,0.074,0.229,,0.9991858869952125
150,200709_Modeling_Runs,PC_PL_Tr_FACsP(IBr)3_8sun_25C_0RH_air,KT-19,EP3,ether immersion,264,25.0,0.0,21.0,8.0,0.0,-1.28116269119795e-05,,,,6.9335990809600365e-06,7.530960524964388e-06,7.273305939341357e-06,325.0,-0.005526326399697575,0.027530757246627523,184.02050094723862,0.07432124998453508,4.2321791422219164e+20,8.601574927547435e+18,0.010438709456106672,2.472238275685031e+18,4.038001302037276e+20,1.0385407131489277e+20,0.3511680765065989,1.807249046177455e-06,-0.0023253168760329016,-3.703411050811628e-05,,,,0.0761215084392998,1.546134283868034,1.4894088073253553,20.0,0.9458063502434364,0.8517506379665513,0.7826495673233472,0.0738518391255164,0.07380550015807143,0.07380191920728203,1.2240808927110602,1.3318959416204754,1.4229076044739866,0.8081973940638979,0.6282351598470617,0.5130875305853072,1.1068455042433427,1.1547891548334204,1.1938320631816257,1.3110634759749251,0.08053524304995424,1.0,0.9783225400973745,0.9566450801947491,0.9269952077880593,0.8893729228773053,0.8517506379665513,1.0896323570844242,1.1792647141688481,1.2456439024929433,1.2887699220567093,1.3318959416204754,0.07394073565020656,0.07388147130041313,0.07384257133202742,0.07382403574504942,0.07380550015807143,125.0,1.4229076044739866,0.07380191920728203,0.012588796802699096,-0.0328139928492183,48.205559656453154,7.815443921418356e-06,17.93889682008314,13.744561226392575,139.1628705070948,0.5130875305853072,1.1938320631816257,0.4397966216334482,1.2020958206052126,0.00023680743438531798,-0.0011780370730653013,18.0,0.30030784064467253,-1.8915347264240596,-0.3687315485573978,-1.8365247946980932,-4.00149414198345e+16,1.2327878270013582e+17,0.5371345553708402,,,,,,,,,,,,,,,,0.0,1.254926438444121e-06,-2.0174938111269613e-09,-1.0616660192514443e-05,0.04753509236530762,-0.4021462194134259,1.0504423550896668e-05,0.007972730465768442,0.074,0.229,,1.0011436805734168
151,200709_Modeling_Runs,PC_PL_Tr_MAPI_8sun_65C_0RH_N2_2,KT-20,EP3,ether immersion,264,65.0,0.0,0.0,8.0,1.0,-0.00013810893795963714,,,,-1.1216886917633187e-05,-1.1216886917633187e-05,-1.1216886917633187e-05,63.0,-0.018026842294605043,-0.0715554490797976,78.51092797223781,0.0014191439032531208,9.163141875651028e+18,3.393346608053752e+17,0.024073554760058243,1.1774634228298277e+17,8.856888190535817e+18,2.1070555097198374e+18,0.02075958251953125,1.2485538806432595e-05,0.02049212897291011,0.0005020957473465544,0.0,114.0,114.0,0.0714104254158054,0.13359863986244097,0.25890262963465477,12.0,0.8925650438030266,0.701674605052965,0.607104653029212,0.07339420905599434,0.07299739079908664,0.07275118337270624,0.5128618650654149,0.39458205164321164,0.3238721136760924,1.0723184009513793,0.7448806984367817,0.6089048201736713,0.7429438464473587,0.6609746398443163,0.6053098079016603,1.2087327857671422,0.06923304079437208,1.0,0.9283766958686844,0.8289348975530061,0.701674605052965,0.638627970370463,0.590591319310119,0.6752412433769432,0.4734352605913471,0.39458205164321164,0.3474420929984655,0.31265898537053355,0.0735961393706629,0.07326193630369177,0.07299739079908664,0.07283325251483304,0.07269639529706835,24.0,0.39458205164321164,0.07299739079908664,-0.04220132609660209,-0.05002410806645285,20.016584070404956,3.4383397006213637e-06,5.240526734652611,4.454735675748925,63.3438783739879,0.7448806984367817,0.6609746398443163,0.7448806984367817,0.6609746398443163,-0.022208672414776493,0.009727052608311049,13.0,-0.5341628895959806,-1.8618306499798283,-0.3735611459516007,-1.4233829916993186,-9567102918610508.0,6220661547180765.0,0.5144277784496655,,,,,,,,,,,,,,,,0.0,1.3627461570559682e-05,-2.1908311545385354e-08,-7.300868092800216e-05,0.5161917261575637,-2.7654803381819004,7.523932544333334e-06,0.0014564482177434413,0.074,0.229,,1.0058206433120647
