Repository: hillhouse-group/perovskite-ML

# Modeling Notebooks

After the desired experimental data have been rendered down into a Pandas DataFrame and saved in CSV format, the modeling notebooks will read them in and use them to train machine learning models. Additional features may be constructed after reading in the data (although it is recommended to do so only during development and to try to maintain feature construction in the featurizer notebooks as much as possible).

File: Machine_Learning_Notebooks/Trial_Data/Film_Featurized_Data_for_Modeling.csv (part 9 of 13)
,ClassID,ExptID,BatchID,Drive,Method,Film Thickness [nm],Temp (deg C),RH (%),Oxygen (%),Illum (Nsuns),MA fraction,Bleach Rate (polyfit) (1/min),Bleach Rate (1% inc) (1/min),Bleach Rate (2% inc) (1/min),Bleach Rate (5% inc) (1/min),Bleach Rate (fit to 1% inc) (1/min),Bleach Rate (fit to 2% inc) (1/min),Bleach Rate (fit to 5% inc) (1/min),tLD75 (min),dLDdt (1/min),dPLdt (1/min),LD_0 (nm),PLQY_0,xy1t0_0,xy0t1_0,xy0t1Norm_0,xy1t1_0,t0xy1_0,t1xy0_0,frac_bright_0,ddTr0,ddPL0,ddLD0,tPLmax,tPLmax10,tPL10,TrFail,PLFail,PLEnhance,pred_horiz,Ld1,Ld2,Ld3,Tr1,Tr2,Tr3,PL1,PL2,PL3,mu1,mu2,mu3,tau1,tau2,tau3,QFLS_0,Tr_end,Tr_finished,Ld_2min,Ld_4min,Ld_6min,Ld_8min,Ld_10min,PL_2min,PL_4min,PL_6min,PL_8min,PL_10min,Tr_2min,Tr_4min,Tr_6min,Tr_8min,Tr_10min,tLD80 (min),PL_LD80,Tr_LD80,dtaudt,dmudt,tau0,mu0,tLD75 corrected (min),tLD80 corrected (min),LD_0 corrected (nm),mu_LD80,tau_LD80,mu_LD75,tau_LD75,ddmu0,ddtau0,Days Stored,xy2t0,xy3t0,xy2t1,xy3t1,beta_mean,beta_std,cv_slopes,dDFmeandt,dDFmediandt,dDFstddt,dDFskewdt,dDFkurtdt,d2DFmeandt2,d2DFmediandt2,d2DFstddt2,d2DFskewdt2,d2DFkurtdt2,DFmean_0,DFmedian_0,DFstd_0,DFskew_0,DFkurtdt_0,tLDmax,dAdt,deg_rate,ddA0,vol_rate,d_vol_rate,initial_PD_power,sigma_ph,Tr_0,Ref_0,tA80,Abs_LD80
174,200709_Modeling_Runs,PC_PL_Tr_MAPI_1sun_25C_0RH_air_4,WDS78,EP3,ether immersion,264,25.0,0.0,21.0,1.0,1.0,3.911919613350019e-05,,,,2.911125450411211e-05,2.0567182232304e-05,1.4274638326154002e-05,390.0,0.00045247205515131465,0.01104722064192988,165.45938019440158,0.011042226949203622,3.744316594972387e+19,1.8599984968065608e+18,0.014441137429568804,3.401502184334011e+17,3.3583665140567572e+19,1.6422529742600126e+19,0.536712646484375,-3.794083583954882e-06,-0.002967064212435333,-9.43265536155785e-05,2529.0,,,0.08063080822774774,5.652620780121478,3.0070489927039947,20.0,1.0260768249182832,1.0501339896311497,1.034261511383481,0.07441258626319196,0.07451034183511006,0.07461940141158563,1.1771152706975272,1.2058773307732877,1.174532990673578,0.9693329014506153,1.0029218379351523,0.9856556781611229,1.086142489395346,1.0995686348290885,1.0852642536640282,1.2617724292417496,0.6540784691726553,0.0,1.0104307299673132,1.0208614599346266,1.0308882578608565,1.0405111237460032,1.0501339896311497,1.0708461082790108,1.1416922165580217,1.1828676827126794,1.1943725067429836,1.2058773307732877,0.07416503450527678,0.07433006901055357,0.07443213737757558,0.07447123960634282,0.07451034183511006,350.0,1.16127708162163,0.07509091360567119,0.00538437812851654,-0.0001888805806418819,18.47078875013889,7.339240716643069e-06,40.946169637249604,36.934335551051944,83.47689271797857,0.5351561074684623,1.0798133060259203,0.4614230671355668,1.081433281751995,0.0012851207006784326,-0.0014543268792320686,10.0,-1.538784934886644,1.2602080754420155,-1.0044843051486152,1.5721846334626297,2084076458692537.5,2.0166437591048884e+16,0.4675278544964424,,,,,,,,,,,,,,,,10.0,-3.810093399844271e-06,6.125331030185142e-09,2.2243428352751365e-05,-0.14432171969107088,0.8425541042708851,3.263305856986668e-06,0.0028687511377997535,0.074,0.229,1235.0,0.9937556228575509
175,200709_Modeling_Runs,PC_PL_Tr_MAPI_1sun_85C_25RH_air,TDS31,EP3,ether immersion,264,85.0,26.8,21.0,1.0,1.0,0.0003273496459046727,,,,0.00031273828677887556,0.00031273828677887556,0.0003273496459046727,,0.0011703897409856574,0.1121028540809711,118.2937359888703,0.002848792994535077,2.0886882704190968e+19,5.856602460835831e+17,0.019934702100012767,2.401626349102747e+17,2.0395029454400143e+19,3.7600549634180024e+18,0.8743247985839844,2.20931152525132e-06,-0.013971612962458886,-0.00020609297611213497,155.0,,,,,,20.0,1.4408691682555512,1.3875876789158188,1.454921068512349,0.07556369143389438,0.07717746616534613,0.07891790252126062,2.1100385111836375,2.5214963742443306,2.7312282803292867,1.5148541794754655,1.3006110843899734,1.3790904431945805,1.3704975621800886,1.4803807147176977,1.5349213142958817,1.2267474648447387,0.6464909435330768,0.0,1.1763476673022204,1.352695334604441,1.4302128703876047,1.4089002746517119,1.3875876789158188,1.444015404473455,1.88803080894691,2.192330083795776,2.356913229020053,2.5214963742443306,0.07462547657355775,0.07525095314711551,0.07588644638018473,0.07653195627276543,0.07717746616534613,,4.510270462720456,0.120031513545382,0.0342929419085051,0.018460564689965,42.910704170711476,2.842246730752681e-07,62.35861500639304,61.990517407836485,27.442695546732597,0.0756379272584354,2.0234068582452878,0.0756379272584354,2.0234068582452878,-0.014581945491219153,-0.0052122881928495885,6.0,0.22039134648830042,-2.0702605069845674,0.4132624118298752,-1.5476009091943919,1.5301239784658694e+16,1.4914834037673084e+16,0.5785612761944509,,,,,,,,,,,,,,,,15.0,-3.100293103951594e-05,4.984214180439749e-08,-7.544648294080368e-06,-1.174353448466513,-0.2857821323515291,8.420111652e-06,0.00028696493449384956,0.074,0.229,65.0,0.7936147707556446
176,200709_Modeling_Runs,PC_PL_Tr_MAPI_1sun_85C_80RH_air,TDS31,EP3,ether immersion,264,85.0,85.0,21.0,1.0,1.0,0.00048597075029537434,,,,0.0006628300262314207,0.0006628300262314207,0.00048597075029537434,78.0,0.03384900484963295,0.09916464588746968,196.69391768119857,0.00292711014467165,1.3193743302515368e+19,6.677685015683624e+17,0.01948727896925971,1.9769717585568058e+17,1.261706312368447e+19,3.7513649956263444e+18,0.9889411926269532,-2.2816080635441574e-05,0.006360363206850246,-0.0012347084149958967,123.0,177.0,,0.19301895923789075,5.098538601978244,3.194305388350417,12.0,1.1122803401167385,1.2734157640419768,1.3422518312300822,0.07598849007869427,0.07714336292959374,0.0784747498859873,1.3035126969920425,1.7215119317073895,1.8523133806362484,1.1037555489184943,1.285319365008929,1.382025383717247,1.1208709720394472,1.261622404716003,1.3036229288311771,1.2274485746724408,0.6230920194819755,1.0,1.0748535600778257,1.1659921480918178,1.2734157640419768,1.3193064755007138,1.3499172707932423,1.202341797994695,1.4428457752304915,1.7215119317073895,1.808712897659962,1.9041065714727345,0.07532566005246284,0.07637344769566076,0.07714336292959374,0.07803095423385611,0.07900467510141408,75.0,5.038738487303842,0.18155118411074903,0.03505400730566949,0.04425466557473908,43.40089991157631,1.756338765909638e-05,75.80604960311751,74.4019074785716,216.9534546073126,0.2556868807311274,2.3596654373577657,0.1893264907428437,2.4222644197602134,0.004322681509552247,0.0011044700353949218,6.0,-0.8066915893546587,-1.0230776458435502,-0.4271988637407528,-1.225532439734182,2.6512192312367148e+16,1.4679476179739098e+16,0.6506555914635842,,,,,,,,,,,,,,,,36.0,-4.6136340915207604e-05,7.417150472969302e-08,0.00014183063597669933,-1.7475886710305912,5.372372574874975,1.2293383465266667e-05,0.01613107548430776,0.074,0.229,51.0,0.6170576839777868
177,200709_Modeling_Runs,PC_PL_Tr_MAPI_1sun_85C_40RH_air,TDS31,EP3,ether immersion,264,85.0,42.4,21.0,1.0,1.0,0.0007255530748810488,,,,0.0012764892334878296,0.0012764892334878296,0.0012764892334878296,48.0,0.020526227204546776,0.060162762028966796,221.51977869976207,0.004216658084331546,1.800302898403703e+19,9.111958871589641e+17,0.018630012620782083,1.8935938654684026e+17,1.765951312970951e+19,3.560613043405647e+18,0.000942230224609375,-8.383933152911733e-05,0.007086590129196533,6.109088255808025e-05,120.0,,,0.13542538095379494,3.219571714871432,2.2669627244424646,12.0,1.0560170870704846,1.150978875996087,1.2067609266697497,0.0778294677004635,0.07933784377240512,0.08075273872483005,1.1312510021469884,1.3900606266195144,1.5153577454654932,1.0527438290723077,1.144504809422734,1.2107804806896818,1.0593005224903926,1.157489564117599,1.2027547167817862,1.236885222729719,0.5932265691603276,0.0,1.0373447247136565,1.087671016712352,1.150978875996087,1.1881669097785288,1.2088944316823216,1.0875006680979922,1.2175208769711636,1.3900606266195144,1.4735920391835002,1.5791345217699542,0.07655297846697567,0.07833225972444405,0.07933784377240512,0.08028110707402174,0.08129795684827829,45.0,3.200740722287735,0.12910178074327558,0.02354843973241874,0.024136747413982328,50.57036954667578,1.9732331704846082e-05,45.3363176224302,44.614771629668645,248.22774749275362,0.3329922733320291,1.7794487992338308,0.19531935273951412,1.8030224343082468,0.0021676195154510312,0.0021604732853785437,6.0,-0.3687394625768666,-1.356802892853276,-0.7898545132554811,-0.28517883265266397,-3.2491595680435584e+16,1.2175674279641096e+16,0.498199230530593,,,,,,,,,,,,,,,,12.0,-6.784053040819913e-05,1.0906444079049226e-07,0.0004942872659885068,-2.569717060916634,18.72300249956465,1.4562908409433334e-05,0.021116932725720905,0.074,0.229,42.0,0.7625318016183912
178,200709_Modeling_Runs,PC_PL_Tr_MAPI_1sun_25C_60RH_O2,TDS31,EP3,ether immersion,264,25.0,67.0,100.0,1.0,1.0,0.0009605788721391309,,,,0.000780884247997575,0.000780884247997575,0.000780884247997575,160.0,0.005562818023892083,0.07115960850949465,146.49447318195524,0.00391818842110612,1.7376051948392634e+19,8.26998502513324e+17,0.017614907906496252,2.6632276871709875e+17,1.6685751574283547e+19,4.739031014605177e+18,0.6569633483886719,2.3121125366682392e-05,-0.0016988107888045618,0.0005726791725305047,240.0,495.0,555.0,0.29643182838573867,17.761543039454956,9.712143325922785,20.0,1.0105908376632213,1.0453820110104053,1.1133180450789961,0.07790442123998789,0.08266775775974425,0.08842186902906674,1.3522232315280245,1.619505923615821,2.096899244462312,0.8725405315068118,0.8468135445717315,0.836362056358917,1.1704829796332252,1.2905125997917815,1.4819862523349667,1.2349873447432973,0.5884392459852588,1.0,1.0042363350652885,1.008472670130577,1.0175490723326581,1.0314655416715317,1.0453820110104053,1.1408892926112097,1.2817785852224195,1.4056797699455839,1.5125928467807024,1.619505923615821,0.07556176849599515,0.07712353699199032,0.07885708854393916,0.0807624231518417,0.08266775775974425,150.0,17.795697440328155,0.3016823792867592,0.03131976754326912,-0.010332816357166602,10.967202524870265,4.4807742167506996e-05,170.51930357283516,163.06796934024982,158.9360627060709,0.09822965729829522,6.313765923327327,0.08007680137949205,6.48786258569154,0.0020346496311621598,-0.00100906718949338,6.0,-0.1893581301273277,-1.3100208844636922,0.655010000483853,-0.9655146435900978,2.0619787768723252e+16,2.784842007873047e+16,0.7055823295702008,,,,,,,,,,,,,,,,50.0,-8.591932179206114e-05,1.3812897287160604e-07,-8.616433328461628e-05,-3.254519764850801,-3.2638005032051622,1.4455004080666668e-05,0.01039932678837286,0.074,0.229,35.0,0.40036879720306046
179,200709_Modeling_Runs,PC_PL_Tr_MAPI_1sun_25C_60RH_50pctO2,TDS31,EP3,ether immersion,264,25.0,57.8,50.0,1.0,1.0,0.0003518115654343893,,,,0.00024671767391996863,0.00024671767391996863,0.0003518115654343893,325.0,0.011866529287460003,0.3027667415185139,104.94072491429793,0.001499519635465063,6.554587308534711e+18,3.477455771910132e+17,0.020835514536926874,8.632004132009778e+16,6.299730180007622e+18,1.7659197786065103e+18,0.976959228515625,2.6366308622851817e-05,-0.01456676830868725,0.0004430151430970142,575.0,1090.0,,0.2580768303645436,41.54450057462913,30.05905900221863,20.0,1.059676130868526,1.1740047224433778,1.288380375599489,0.07469697862271808,0.0764671767391997,0.07927346005174593,3.4795737202561967,5.230809025078031,5.462367257034619,0.5990465747970787,0.5974177699213629,0.7011470183152465,1.8745011649768066,2.3070741409328597,2.3674407062564913,1.2101569930233356,0.5991150773393485,1.0,1.0238704523474105,1.047740904694821,1.0825418491834964,1.1282732858134372,1.1740047224433778,1.9918294881024787,2.9836589762049575,3.8298207812205636,4.530314903149297,5.230809025078031,0.07427879144908724,0.07455758289817446,0.0750510182460144,0.07575909749260705,0.0764671767391997,305.0,40.255364882258874,0.24591724525831654,0.09069790189451057,-0.017963754998599524,6.764377496513313,2.667669641378517e-05,299.19442393260186,296.7703731654697,96.31145177413427,0.06318621341413382,8.512167337648876,0.06318621341413382,8.512167337648876,0.00798649240654411,-0.008838563780415074,6.0,-1.3988525842845778,0.20968491908267448,0.5029808552627355,37.247316302636676,9221663091744546.0,4967615730197891.0,0.5064668950979218,,,,,,,,,,,,,,,,125.0,-3.328676793603646e-05,5.351377279662216e-08,-0.00014476803211241278,-1.2608624218195632,-5.483637580015636,1.2878887254333334e-05,0.003818705653429182,0.074,0.229,70.0,0.48757550123006405
180,200709_Modeling_Runs,PC_PL_Tr_MAPI_1sun_25C_60RH_75pctO2,TDS31,EP3,ether immersion,264,25.0,60.0,75.0,1.0,1.0,0.00033135153843638025,,,,0.00023805278971942152,0.00025923979283327866,0.00033135153843638025,240.0,0.010889716630210489,0.2879052508243475,116.24342255386091,0.0006902385539806094,3.8595464385678285e+18,2.0203445415375888e+17,0.02983278976514365,6.023049786469559e+16,3.715518423201617e+18,9.715574843594163e+17,0.9470596313476562,1.5906072130390284e-05,-0.006426140138626696,0.0004553468837607238,360.0,425.0,,0.34977267633805403,85.76991110620565,43.20035656804446,20.0,1.0489667970301493,1.1488176305389965,1.2519352024085642,0.07519026394859712,0.07659239792833278,0.07905514764736113,3.1634299120560554,5.005552817180776,5.18437987869755,0.6153807830007693,0.5847639896838519,0.6798827493378524,1.7880495648664332,2.256948053437361,2.30531183877842,1.190099464869836,0.5521048109838983,0.0,1.0195867188120598,1.0391734376241195,1.0689369637319188,1.1088772971354577,1.1488176305389965,1.865371964822422,2.730743929644844,3.5318544930809996,4.268703655130888,5.005552817180776,0.07447610557943884,0.0749522111588777,0.07547069074454425,0.07603154433643852,0.07659239792833278,230.0,84.48696410296577,0.3386655870646512,0.0876966800981238,-0.01981937090606722,4.5782560470466445,5.132166347324647e-05,232.75362818435863,227.720871258488,109.90017633027894,0.038869314948808374,15.002797477419117,0.03575945558833065,15.266757290318163,0.007080048473646269,-0.006383021525910105,8.0,-1.1171142966123,-0.9465782249464172,-0.9844713091711058,-0.6317600856981074,4906961152778249.0,3083782891446868.0,0.4698179972520286,,,,,,,,,,,,,,,,85.0,-3.137312008573562e-05,5.043727956452083e-08,-8.518247487630389e-05,-1.188375760823319,-3.226608896829693,1.3039645082666668e-05,0.004972297484905675,0.074,0.229,60.0,0.35102707367424896
181,200709_Modeling_Runs,PC_PL_Tr_MAPI_1sun_25C_60RH_air_4,TDS31,EP3,ether immersion,264,25.0,60.4,21.0,1.0,1.0,0.0002373364641460056,,,,0.00021495344058061056,0.00021142961881172076,0.00026832639370248234,225.0,0.008989822781487527,0.7788176364418996,80.66779116154615,0.00026500811319916197,1.87187884759282e+18,1.2262650216171286e+17,0.05719165775640469,3.84744083892799e+16,1.826234609784517e+18,3.6760247818419686e+17,0.7299690246582031,5.25043353760534e-06,0.01532040244020586,0.00023225511511065777,270.0,465.0,,0.3102138180329504,521.4542068786003,218.5261700631748,20.0,1.0381322691559032,1.0972481762977337,1.156806156417915,0.07507476720290307,0.0761142961881172,0.0776090980740287,5.49489481778978,10.755809757589853,12.226655627431633,0.45661368885051323,0.3632906227687302,0.37776990653226766,2.3602415665107435,3.3140232225458113,3.5423692051343565,1.1653520400689257,0.5755945298447238,1.0,1.0152529076623613,1.0305058153247226,1.0499554505842692,1.0736018134410015,1.0972481762977337,2.7979579271159123,4.595915854231825,6.547077805749795,8.651443781669824,10.755809757589853,0.07442990688116123,0.07485981376232245,0.0752826729999459,0.07569848459403154,0.0761142961881172,220.0,534.588203959261,0.3189511566123263,0.17161778542876277,-0.03920026692969962,2.828348722926039,5.501391471753133e-05,236.8947299890672,230.80914960327996,89.43360569019036,0.01610210177004907,36.30628101827299,0.014355694591242816,36.72337698757994,0.009001264901354073,-0.008129198209513511,8.0,-0.5633750893345522,-1.9396888596756372,-0.4262631680485182,-1.5160791188880753,1055273108348367.4,1577418668082941.5,0.3733043499769308,,,,,,,,,,,,,,,,135.0,-2.2671663869387096e-05,3.6448304970886066e-08,-2.7301574958937918e-05,-0.858775146567693,-1.0341505666264363,1.1894007338833332e-05,0.0032927731102619776,0.074,0.229,65.0,0.37661786515208073
182,200525_Replication_Study,PL_PC_T_MAPI_8Sun_25C_60RH_air_4,KT-20,EP3,ether immersion,264,25.0,60.0,21.0,8.0,1.0,0.0037121359321412185,,,,0.0031712453525307603,0.0031712453525307603,0.0031712453525307603,30.0,-0.0006764268034591221,0.06815453639407129,162.98326680424807,0.009034501456294124,4.53518740488901e+19,2.728043204577241e+18,0.02579555166017259,7.29149126622169e+17,4.501966679282293e+19,4.249775935263701e+18,0.679412841796875,5.989095916392393e-05,-0.00260449959028611,-0.0019972023937137066,50.0,75.0,80.0,0.19551863593940244,6.266737848123168,2.3339685082677164,20.0,1.1710224719540956,1.108915463373714,1.0528105666304224,0.08985622676265381,0.1088801282206029,0.12952763171637063,1.30508185727695,1.4799387350395945,2.0776233139803066,1.1721629462802576,0.9592178702694266,0.7062914173340639,1.1698831072703197,1.28197518313951,1.5693381825202217,1.1970583739583145,0.4936053130479268,1.0,1.0684089887816381,1.1368179775632765,1.1586010702380192,1.1337582668058666,1.108915463373714,1.12203274291078,1.24406548582156,1.340053232829479,1.4099959839345366,1.4799387350395945,0.08034249070506153,0.08668498141012305,0.09366100705424363,0.10127056763742326,0.1088801282206029,25.0,4.7414419123093605,0.17291114247349207,0.03640213246859713,-0.02188141648017277,5.242244929401544,9.702192359030401e-05,24.172670576505162,23.128552421161046,161.69313544212315,0.19799738817157267,2.5487294389903803,0.19799738817157267,2.5487294389903803,-0.007702160445821772,-0.0011558206280225883,6.0,5.751207446328593,-19.317657727295774,8.394158021558757,-8.015160055408064,2.001252039979438e+16,4.330522956131575e+16,0.5886747427284726,,,,,,,,,,,,,,,,5.0,-0.0002709308538465682,4.355644316143982e-07,0.0001112832089778461,-10.262532342673039,4.215273067342656,3.8538268333333325e-06,0.01076325155989457,0.074,0.229,15.0,0.6378629837253571
183,200525_Replication_Study,PL_PC_T_MAPI_8Sun_25C_60RH_air_5,KT-20,EP3,ether immersion,264,25.0,60.0,21.0,8.0,1.0,0.004326205693836677,,,,0.002974216316748955,0.002974216316748955,0.002974216316748955,30.0,-0.0025463219575418863,0.16238322222571175,138.99245539326265,0.0019525897231716279,8.516413345881263e+18,1.1449490298961475e+18,0.05511977737808895,2.489043391618948e+17,8.551442187804649e+18,2.8092224817157645e+17,0.40411376953125,0.00015363250182875502,-0.009108893178487504,0.0007994299791552889,65.0,105.0,275.0,0.22516994051035774,22.171370775561154,4.4048085859861885,20.0,0.9461389270030427,0.9330043362018419,0.990490206888158,0.08887108158374478,0.11142408027136078,0.13858576200140596,1.6683545324574822,1.8812644059905892,3.635417079250826,0.6772281784263713,0.599505152617387,0.46513064425323464,1.3218275578410439,1.4520260377595189,2.1092371832787995,1.157455998581007,0.5875415451391646,1.0,0.978455570801217,0.9569111416024342,0.9435120088428025,0.9382581725223222,0.9330043362018419,1.267341812982993,1.5346836259659857,1.7109365071641036,1.7961004565773464,1.8812644059905892,0.0799484326334979,0.08589686526699582,0.09338168132126798,0.10240288079631438,0.11142408027136078,30.0,22.171370775561154,0.22516994051035774,0.0691582005950975,-0.03364662186098563,2.425464987959773,0.0001448799185155691,27.672116427042216,26.679446313583064,134.4000992884637,0.0659963831708965,6.066513706296359,0.0659963831708965,6.066513706296359,0.004900975915292889,-0.003832581558451377,7.0,-17.64282564182044,1.8534472832613589,-10.435777512151537,0.4873384604397757,-2699228094202441.5,1.1506520442037726e+16,0.4041965802259427,,,,,,,,,,,,,,,,20.0,-0.00030522642513571664,4.90700016223409e-07,-0.00019013512729919215,-11.56160701271654,-7.20208815527243,3.1425431299999995e-06,0.007436344562371424,0.074,0.229,15.0,0.5251837936607132
184,200525_Replication_Study,PL_PC_T_MAPI_8Sun_25C_60RH_air_7,KT-20,EP3,ether immersion,264,25.0,60.0,21.0,8.0,1.0,0.002725373208497193,,,,0.0014906172248912136,0.0014906172248912136,0.0014906172248912136,55.0,0.0020601938651761604,0.12952298021914624,78.9463835503044,0.004659558044812237,2.0244882728416588e+19,2.0049400116692055e+18,0.03664575495591209,4.829962731780023e+17,2.0131858974437904e+19,2.4623826387713843e+18,0.995624542236328,0.00015254456768474276,-0.012345277266854282,-0.00018394588081930007,100.0,125.0,145.0,0.3252517648287099,30.776071310738054,9.692164227310496,20.0,1.0324851246259117,1.069978021999125,1.0858865890178413,0.08145308612445608,0.09518794798290231,0.11484459952213781,2.2413641983346446,2.865464533326575,2.95068289198846,0.7026894083046449,0.6536732897117266,0.6441652234040778,1.5170650360957456,1.751414637220447,1.8305081388554478,1.1799410517948559,0.7326411774731326,1.0,1.0129940498503647,1.0259880997007294,1.0399837041005544,1.0549808630498396,1.069978021999125,1.4965456793338578,1.9930913586677157,2.3661842653330307,2.615824399329803,2.865464533326575,0.07698123444978243,0.07996246889956486,0.08420005849614533,0.08969400323952381,0.09518794798290231,55.0,28.82828499612345,0.29879607041902745,0.05451748035382089,-0.02233040896761371,3.756993081328379,2.5129647357571943e-05,49.707598162992824,48.98055552994174,69.66447729026413,0.06660033881121828,7.999071752062392,0.06660033881121828,7.999071752062392,0.004965889462048736,-0.005654308699420882,9.0,-2.4117954350826847,-11.963307445927002,0.07458066812497856,-7.67469710841446,6.010547752646602e+16,2.9381773233941396e+16,0.5739858818428126,,,,,,,,,,,,,,,,10.0,-0.00021343699823348912,3.4313391590941003e-07,-0.0004981598639096307,-8.084734781571559,-18.86969181475874,2.58471732e-06,0.00199794298714145,0.074,0.229,20.0,0.40447075242141717
185,200525_Replication_Study,PL_PC_T_MAPI_8Sun_25C_60RH_air_8,KT-20,EP3,ether immersion,264,25.0,60.0,21.0,8.0,1.0,0.0023361643294035235,,,,0.001947764516959777,0.001947764516959777,0.001947764516959777,140.0,0.0,0.033058310791343755,81.26988147984986,0.00466716098201208,1.6415959354406015e+19,1.8324585620979459e+18,0.032853971541358884,3.340661304956116e+17,1.635107061381119e+19,2.0663969601317604e+18,0.5352516174316406,3.097654497862326e-05,-0.0060094800284270595,0.0,130.0,165.0,200.0,0.505561208613965,14.7025179271812,11.122662188802964,20.0,1.0070603172807413,1.016522645292748,1.0258551889273868,0.0837388225847989,0.0964740501264272,0.10869099630951595,1.4431637836094868,1.5858535657976207,1.503408585793018,0.8315037144349109,0.793027142079265,0.8146633647699353,1.219682444029509,1.3030049459387654,1.29179599103053,1.179983199610217,0.633208579065387,1.0,1.0028241269122966,1.005648253824593,1.0089527828831426,1.0127377140879454,1.016522645292748,1.1772655134437948,1.3545310268875894,1.4717017400471135,1.5287776529223671,1.5858535657976207,0.07789552903391955,0.08179105806783911,0.08628586809312455,0.09137995910977588,0.0964740501264272,105.0,9.614631984151549,0.2554401935954339,0.01917420950001694,-0.011889729560916815,3.760076075419101,1.5313038848703718e-05,65.72785618024442,59.6668994320033,54.40351949515543,0.14525489998502486,4.217724581194807,0.05020808759559629,5.5461371900545275,0.0026003942641888633,-0.002727198842405057,10.0,-1.98782459671927,-12.563344471213581,0.536591273504906,-4.421968235847289,1505318246917321.0,2.185447353537466e+16,0.5044765728582368,,,,,,,,,,,,,,,,0.0,-0.0001874564036670477,3.013659786491351e-07,2.390089975010989e-05,-7.100621351024534,0.9053371117465867,2.0989613500000003e-06,0.0012184685324242008,0.074,0.229,20.0,0.47136418063646607
186,200525_Replication_Study,PL_PC_T_MAPI_8Sun_25C_60RH_air_9,KT-20,EP3,ether immersion,264,25.0,60.0,21.0,8.0,1.0,0.0024763771716484473,,,,0.0017300080535926979,0.0017300080535926979,0.0017300080535926979,70.0,0.02472960694411444,0.25789042800867845,118.80868360482408,0.005657050595396426,1.739694056042393e+19,2.1713107223887997e+18,0.032247105663269264,4.0481336376721414e+17,1.7241931729205842e+19,2.9954475433767045e+18,0.8061103820800781,0.00010768837267779322,-0.009900836552342524,-0.0006845186469041254,800.0,805.0,795.0,0.3913684061921201,21.838841596573197,7.8051488475514335,20.0,1.2803269948876306,1.6065929813330775,1.763714570879692,0.08265004026796349,0.09416839215095626,0.11143350223314322,3.7486888309618154,6.002335834306504,4.546958132363077,0.8327316099635401,1.0174448580998374,1.3741832800805076,1.9685060519196123,2.536885401818436,2.2636639032248262,1.1849558565266312,0.7749229556508263,1.0,1.1121307979550523,1.2242615959101044,1.3455801921767199,1.4760865867548987,1.6065929813330775,2.099475532384726,3.198951064769452,4.199418231630753,5.100877032968629,6.002335834306504,0.07746001610718539,0.08092003221437079,0.08495371064456204,0.08956105139775916,0.09416839215095626,55.0,12.71414850207329,0.31339362857453845,0.08718742119146607,0.0261452617675564,4.142150815843126,4.141457076434864e-05,52.52708658856195,52.02132753587245,93.90474206487437,0.04674390004500794,5.467132037703039,0.04674390004500794,5.467132037703039,0.007039632763455143,-0.008002534040415768,11.0,-19.45978225949379,28.489920569999136,-6.470176020827972,12.230171025839613,3.422475527314098e+16,3.86085930503885e+16,0.5094226329394855,,,,,,,,,,,,,,,,30.0,-0.00019667142232146154,3.161805865298561e-07,-0.00031374093884997917,-7.44967508793415,-11.88412647159012,2.576804426666667e-06,0.003630240300190017,0.074,0.229,20.0,0.3841182076503148
187,200525_Replication_Study,PL_PC_T_MAPI_8Sun_25C_60RH_air_10_50X,KT-20,EP3,ether immersion,264,25.0,60.0,21.0,8.0,1.0,0.00038990242205560295,,,,0.0003039143694003821,0.0003039143694003821,0.00038990242205560295,110.0,0.0018966864533568049,0.2548145764415565,160.5164661469626,0.020204787221043068,6.501377962317852e+19,6.24900505646495e+18,0.025642482545578483,1.4975877812865825e+18,5.980604891960105e+19,2.512332520534893e+19,0.5128161730136342,1.3245065283744993e-05,-0.0036303074936925137,0.00035775634049556716,140.0,160.0,245.0,0.2960898697696529,15.041701956800331,8.148530866042758,20.0,0.994625594436603,1.0082772063871241,1.0375247963614846,0.0755195718470019,0.07731929043516937,0.07989846750487088,2.680686984635397,4.179858594586168,4.747185737375684,0.6010563377151462,0.49269073943622477,0.487516123267825,1.6459024072003177,2.063409850331514,2.20804533776121,1.2178657623122628,0.5865771388688914,1.0,0.9978502377746412,0.9957004755492824,0.9973559168267072,1.0028165616069158,1.0082772063871241,1.6722747938541587,2.3445495877083173,2.980521306625551,3.5801899506058597,4.179858594586168,0.07460782873880076,0.07521565747760152,0.0758795155646354,0.07659940299990238,0.07731929043516937,110.0,15.041701956800331,0.2960898697696529,0.08083286912829654,-0.03291634456950893,7.85928327149467,7.750989665002138e-05,111.09280177404098,109.99626679498027,176.95711863820532,0.11158543221210934,5.733543641656377,0.05406067252720327,6.046281960930874,0.005811561280118646,-0.004567899281382423,11.0,-11.141170721497213,-8.424915254892174,-10.643753582963916,-4.199484276848276,-1.1053061255532454e+16,1.3951758015499389e+17,0.6423699201831589,,,,,,,,,,,,,,,,65.0,-3.67161765729042e-05,5.9027092532943965e-08,-6.778487761036317e-05,-1.3907642641251592,-2.5676090003925442,3.822322100000002e-06,0.012891290695100914,0.074,0.229,50.0,0.4083528949615869
188,200525_Replication_Study,PL_PC_T_MAPI_8Sun_25C_60RH_air_11_50X,KT-20,EP3,ether immersion,264,25.0,60.0,21.0,8.0,1.0,0.0016235998713081926,,,,0.0011454252049560882,0.0011454252049560882,0.0011454252049560882,70.0,0.006576548584128055,0.18118858745883548,145.7620996535833,0.06068508434314356,1.5294879927310736e+20,1.7735517906584562e+19,0.02349007654713504,4.932923037653557e+18,1.1673322397529974e+20,9.444201502401226e+19,0.997114269764246,5.089943579196388e-05,-0.016413198712822295,0.0002989733755393882,75.0,120.0,130.0,0.31561405684670546,5.326928669889151,3.0679921554495233,20.0,1.0185304690130714,1.0846245432688273,1.1370348250819435,0.07972712602478045,0.08837746923144435,0.09817655011958192,2.829809210771409,3.8389584859017027,3.6834266992704925,0.6096603006596986,0.5856059703611365,0.6476956756945745,1.7016104135129633,2.0088770596645955,1.9960735295363878,1.2462971228316448,0.6707907521413221,1.0,1.0074121876052287,1.014824375210457,1.0317492838642226,1.058186913566525,1.0846245432688273,1.7319236843085635,2.463847368617127,3.0316390657974677,3.435298775849585,3.8389584859017027,0.07629085040991218,0.07858170081982437,0.08145719466611323,0.08491733194877879,0.08837746923144435,65.0,5.326928669889151,0.31561405684670546,0.06590974469521597,-0.02161934606429677,13.667433540465128,3.4389293074546205e-05,66.25238849597234,65.23196685934451,155.4365318657058,0.09045200582006586,3.5463488441015354,0.09045200582006586,3.5463488441015354,0.007325707380834788,-0.007886875347226622,12.0,6.191660098571801,-21.778751548821134,10.119599458153434,7.339620492437066,8.659068553293267e+17,3.549211937669271e+17,0.8446367322688181,,,,,,,,,,,,,,,,30.0,-0.00013768786468834049,2.213551379317621e-07,-0.00016614770969614474,-5.215449420012898,-6.293473852126695,3.605119393333333e-06,0.00994641374292406,0.074,0.229,25.0,0.3811057233458904
189,200525_Replication_Study,PL_PC_T_MAPI_8Sun_25C_60RH_air_13,KT-20,EP3,ether immersion,264,25.0,60.0,21.0,8.0,1.0,0.0039098603162640985,,,,0.002590747691621424,0.002590747691621424,0.002590747691621424,20.0,-0.005697722358609625,0.09903581402240663,125.42416645204094,0.0013906763911393507,2.0127400195700557e+18,1.0050003667689825e+18,0.05826946928455685,1.2179984199745286e+17,2.2027219861675587e+18,4.0509989969321856e+17,0.7181684422767772,0.0001987443024060554,-0.03041119750344407,-0.0023104627844947045,50.0,65.0,,0.16885110043972945,14.463256537723844,2.9382860635957058,20.0,1.0886916477693438,1.0704739615183114,0.9274572669941674,0.08695373845810712,0.10447172657988435,0.1333250092304759,3.668595226546568,4.816630577920932,2.267918449915322,0.604890509313596,0.49693177882572886,0.5213767865454575,1.9594447022614043,2.305979514927687,1.6498183354108602,1.1486827345802857,0.6070510734343662,1.0,1.0354766591077376,1.0709533182154751,1.0850481105191374,1.0777610360187244,1.0704739615183114,2.0674380906186274,3.1348761812372543,3.8982022968214407,4.357416437371187,4.816630577920932,0.07918149538324284,0.0843629907664857,0.09045733608246256,0.09746453133117346,0.10447172657988435,20.0,14.463256537723844,0.16885110043972945,0.04591979637797729,-0.030876567417029897,2.044761753025001,0.00016707256273569646,19.08565406136843,17.934488451029488,132.51709651975642,0.11370586976942196,4.436941724844259,0.11370586976942196,4.436941724844259,0.005743015203970738,-0.012258197791902433,12.0,-2.243471149337371,-26.87518106581087,-2.0591010389704767,-26.513040361939073,6308813196013139.0,1.0913762448833554e+16,0.3995208200151579,,,,,,,,,,,,,,,,5.0,-0.00028225007389340404,4.537618778484488e-07,-0.00044820389077604374,-10.691290677780456,-16.977420105153172,2.9489450866666667e-06,0.007229431533742027,0.074,0.229,15.0,0.6480013755700587
190,200525_Replication_Study,PL_PC_T_MAPI_8Sun_25C_60RH_air_14_50x,KT-20,EP3,ether immersion,264,25.0,60.0,21.0,8.0,1.0,0.00021958503287342155,,,,0.0002825312574039465,0.00022660800652163905,0.00025422179018218266,130.0,0.0045389218416339305,0.6275441869511748,112.67137189354177,0.0027102745150578726,7.699650114963382e+18,1.5523639220605356e+18,0.04691911317340775,3.146479199647945e+17,6.475289920624361e+18,4.3475301853250314e+18,0.8715697232530066,-3.7932549634751837e-06,-0.0039704427127350336,0.00019053218531324967,370.0,375.0,375.0,0.5428900257124628,277.6909220086483,90.65883305782448,20.0,1.0170953290702371,1.0510884620069563,1.0870452069646723,0.07541265628701974,0.07626608006521639,0.07737527595515811,4.294160819783817,7.389799503930882,10.427190221137222,0.49594240232160225,0.4025707629366409,0.3615207797307849,2.0858932480342065,2.7443298338534006,3.268601276155755,1.1659326652494222,0.9235611464134655,1.0,1.0068381316280948,1.0136762632561898,1.023893955657581,1.0374912088322685,1.0510884620069563,2.3176643279135267,3.6353286558270534,4.91328855661323,6.151544030272055,7.389799503930882,0.07456506251480789,0.07513012502961579,0.07558334104265907,0.07592471055393772,0.07626608006521639,130.0,9.620393705912718,0.6442531616833653,0.1492848082857292,-0.04017618600385217,2.8604900625495517,9.729851107661271e-05,150.97699954780416,148.62868631988752,119.61105114712059,0.03473447915367333,17.08637370082718,0.02663403435238753,16.65765785058672,0.008213719165868728,-0.00854913324430025,5.0,-14.44031524203656,4.9794811098241185,-8.81840576469543,200.37835725590753,3.971504799011143e+16,3.3430186856125252e+16,0.5962084428650304,,,,,,,,,,,,,,,,80.0,-2.0999553411852975e-05,3.376012150749657e-08,2.4271659360339303e-05,-0.7954376292368551,0.9193810363764888,4.041216663333333e-06,0.005889832436500074,0.074,0.229,55.0,0.07663203297513575
191,200525_Replication_Study,PL_PC_T_MAPI_8Sun_25C_60RH_air_15_50x,KT-20,EP3,ether immersion,264,25.0,60.0,21.0,8.0,1.0,0.00010022106373010796,,,,9.028573872806627e-05,0.00010022106373010796,0.00015539222473805807,185.0,0.0020067514465027616,0.15417347089601285,113.77793326155958,0.03248489272454125,9.569913799319088e+19,7.974327418722245e+18,0.020011784359996426,1.706232397559358e+18,8.859582067882197e+19,3.5936851494640763e+19,0.8537952317399228,2.6988098955431018e-06,-0.00332258024068903,0.00029613312034590806,135.0,230.0,300.0,0.5267804786212619,9.769633965586214,11.562870597427773,20.0,0.9950596460998556,1.0140998837785427,1.0442893992030495,0.07437595463122616,0.07490285738728067,0.07549471681015028,1.8507497266198,2.5353704412051488,3.341350943405098,0.7260335259467592,0.6431599345500497,0.5930845764586042,1.3637713189693363,1.5989779820459649,1.8387602587807015,1.230141681139962,0.8923445533261148,1.0,0.9980238584399422,0.9960477168798845,0.998867693635593,1.006483788707068,1.0140998837785427,1.34029989064792,1.68059978129584,1.9876738695368699,2.261522155371009,2.5353704412051488,0.07415038185249047,0.07430076370498093,0.07448133518243706,0.07469209628485887,0.07490285738728067,180.0,6.515698917732513,0.6221656080742043,0.05502974878837468,-0.026072397240417957,9.980216095417806,2.4367789362739783e-05,204.2488969206935,198.91528768307788,111.80881032770922,0.05165285026168852,11.966233916010852,0.04300793741760599,12.856822462999052,0.0038218576531306274,-0.002571293117854156,6.0,-12.481742638263091,5.428864681127663,-13.71219770095118,15.68288860997923,1.6148483012177357e+17,1.6285064247159366e+17,0.6397069091426129,,,,,,,,,,,,,,,,95.0,-9.706784769110576e-06,1.5605200111890095e-08,-1.5216770246035025e-05,-0.3676812412541885,-0.5763928123498117,4.3789719200000005e-06,0.005146504756051154,0.074,0.229,80.0,0.09151729594809689
192,200525_Replication_Study,PL_PC_T_MAPI_8Sun_25C_60RH_air_16_50x,KT-20,EP3,ether immersion,264,25.0,60.0,21.0,8.0,1.0,0.000289755109323177,,,,0.00019541749866124335,0.00022580147198943988,0.000289755109323177,190.0,0.0075092184243058715,0.4099862824327334,133.03882786782205,0.052259947530045814,1.4385446591364361e+20,1.207311452228741e+19,0.018695204322142042,3.471553897596381e+18,1.330681533705259e+20,5.226752993820283e+19,0.9044022851195194,1.4589673333203349e-05,-0.0036334401693200575,0.00023040769724950446,525.0,530.0,270.0,0.41234116442807317,5.63348391594118,5.383796999199111,20.0,1.0295889957777715,1.1003818085707986,1.1558258982769356,0.07497708749330621,0.07625801471989441,0.07840227607985689,3.47236368141609,5.763055354366177,7.0695408162288595,0.5658757730713878,0.5000142143935786,0.4962448613709123,1.8732971982049311,2.421611405791851,2.692085321421914,1.2424330992029984,0.8654395143894422,1.0,1.0118355983111087,1.0236711966222172,1.043747558336377,1.0720646834535879,1.1003818085707986,1.988945472566436,2.977890945132872,3.9305020160061073,4.846778685186142,5.763055354366177,0.07439083499732248,0.07478166999464497,0.07523327293862385,0.07574564382925913,0.07625801471989441,180.0,5.65168438915917,0.434310977951653,0.11249140343705323,-0.03154253949130145,12.677334458787016,2.7249519146399246e-05,195.74805543282744,190.15057989564184,133.2574148026414,0.11586211833374815,4.936892006681495,0.17910581687564114,2.847589342947521,0.00736525336501606,-0.006499659812360223,7.0,-3.450641748486559,-21.146920462316686,43.70361281682099,2470.42031388621,3.0608896306553926e+17,2.6744035291716093e+17,0.7455333421142527,,,,,,,,,,,,,,,,70.0,-2.7549260602178238e-05,4.428981736565213e-08,-7.932912011422514e-05,-1.0435325985673576,-3.004890913417619,3.899703243333334e-06,0.007310432859779984,0.074,0.229,50.0,0.24488899807626469
193,200525_Replication_Study,PL_PC_T_MAPI_8Sun_25C_60RH_air_17_50x,KT-20,EP3,ether immersion,264,25.0,60.0,21.0,8.0,1.0,0.00016670518933462508,,,,9.587885561689819e-05,0.00016670518933462508,0.0002343284040503739,185.0,-0.0015673373395533497,0.37516580016956025,151.20074314794462,0.030000530840639996,1.3371549948228683e+20,7.72429332497716e+18,0.02230989636152408,3.153934329075042e+18,1.1379218377288783e+20,6.586415636124423e+19,0.8823145966003109,1.4152807071939403e-05,-0.00047483851556485713,0.00046105750169541656,1340.0,1355.0,345.0,0.39009610961095126,8.317174573282161,7.743896921666939,20.0,0.9733671783186045,0.9529218425596776,0.9749268631138581,0.07455171577239493,0.07495878855616898,0.07664272889431907,2.919322924940039,4.814903924101835,6.620903003105405,0.5522272371456928,0.41123979304292063,0.3658302151526451,1.7156771707331775,2.20810352837756,2.5981516808950085,1.2280849022742364,0.7722895483257008,1.0,0.9893468713274418,0.9786937426548836,0.9692781111668192,0.9610999768632483,0.9529218425596776,1.7677291699760156,2.535458339952031,3.2984391247723983,4.0566715244371165,4.814903924101835,0.07422068630895796,0.07444137261791595,0.07463313032914974,0.07479595944265936,0.07495878855616898,180.0,9.777379088418954,0.4311526777036625,0.1057376280065882,-0.04086993597289673,9.588615258537681,5.160627207811699e-05,196.7780960739014,191.00864427063695,159.4876939033354,0.0908492505090729,6.4443089497785575,0.07633110160139334,6.839486156691434,0.006135706375030702,-0.004465016261775902,8.0,-6.533342344763274,-6.9516770338603955,184.37244103908316,16142.487286285805,1.9901041554492554e+17,1.7187087210749462e+17,0.643259944909466,,,,,,,,,,,,,,,,115.0,-1.6027545211505494e-05,2.5766827665102e-08,-8.028096518107448e-05,-0.6071039852842991,-3.040945650798276,3.7708626266666674e-06,0.010471639493230647,0.074,0.229,70.0,0.24800321384721655
194,200525_Replication_Study,PL_PC_T_MAPI_8Sun_25C_60RH_air_18_50x,KT-24,EP3,ether immersion,264,25.0,60.0,21.0,8.0,1.0,0.0001477204017760141,,,,0.00017068381025330952,0.00015046162975718947,0.00016197235515868233,175.0,0.00664818499423326,0.23910214390658596,103.4470033845414,0.019904370416620222,4.004419756537567e+19,4.671949672161028e+18,0.01888149667461726,7.98285927128265e+17,3.164313419997705e+19,2.2402971366338454e+19,0.7700615785077409,-1.413680016749963e-06,-0.01281725049812175,0.00019551181296565418,140.0,155.0,,0.48147795475561006,58.02322843929565,27.24157307008003,20.0,1.0459706242706626,1.1195172424685484,1.192693041384291,0.07485341905126655,0.0755046162975719,0.07624494094749845,2.7279712045961833,3.8150798842862788,4.622666171879733,0.659521335134569,0.6376169849431983,0.6563567625332255,1.658861493258483,1.9656296582124984,2.167291893933219,1.2174784946218535,0.6287611848238641,1.0,1.018388249708265,1.03677649941653,1.0606799479102398,1.090098595189394,1.1195172424685484,1.6911884818384733,2.3823769636769465,2.9453929405342025,3.3802364124102406,3.8150798842862788,0.07434136762050662,0.07468273524101324,0.07498365850052761,0.07524413739904975,0.0755046162975719,165.0,2.6041706999975496,0.4507899868799183,0.07617287693507345,-0.021056681251833895,7.800271625921372,1.8903212038600486e-05,164.39801020722186,162.82894399848476,87.06039918630125,0.15196433034575138,3.5145971429899117,0.15196433034575138,3.5145971429899117,0.006371486293481205,-0.007041866566089357,2.0,23.659336422117796,13.285729758564166,23.93934270609154,15.019011965754602,5.782514487346996e+16,8.131269299928858e+16,0.7508272849597168,,,,,,,,,,,,,,,,90.0,-1.4233266880079487e-05,2.2882239917011163e-08,9.279937548407508e-06,-0.5391388969727079,0.35151278592452684,4.241345586666667e-06,0.0031203379546698613,0.074,0.229,80.0,0.22899875079424176
