Repository: hillhouse-group/perovskite-ML

# Modeling Notebooks

After the desired experimental data have been rendered down into a Pandas DataFrame and saved in CSV format, the modeling notebooks will read them in and use them to train machine learning models. Additional features may be constructed after reading in the data (although it is recommended to do so only during development and to try to maintain feature construction in the featurizer notebooks as much as possible).

File: Machine_Learning_Notebooks/Trial_Data/Film_Featurized_Data_for_Modeling.csv (part 10 of 13)
,ClassID,ExptID,BatchID,Drive,Method,Film Thickness [nm],Temp (deg C),RH (%),Oxygen (%),Illum (Nsuns),MA fraction,Bleach Rate (polyfit) (1/min),Bleach Rate (1% inc) (1/min),Bleach Rate (2% inc) (1/min),Bleach Rate (5% inc) (1/min),Bleach Rate (fit to 1% inc) (1/min),Bleach Rate (fit to 2% inc) (1/min),Bleach Rate (fit to 5% inc) (1/min),tLD75 (min),dLDdt (1/min),dPLdt (1/min),LD_0 (nm),PLQY_0,xy1t0_0,xy0t1_0,xy0t1Norm_0,xy1t1_0,t0xy1_0,t1xy0_0,frac_bright_0,ddTr0,ddPL0,ddLD0,tPLmax,tPLmax10,tPL10,TrFail,PLFail,PLEnhance,pred_horiz,Ld1,Ld2,Ld3,Tr1,Tr2,Tr3,PL1,PL2,PL3,mu1,mu2,mu3,tau1,tau2,tau3,QFLS_0,Tr_end,Tr_finished,Ld_2min,Ld_4min,Ld_6min,Ld_8min,Ld_10min,PL_2min,PL_4min,PL_6min,PL_8min,PL_10min,Tr_2min,Tr_4min,Tr_6min,Tr_8min,Tr_10min,tLD80 (min),PL_LD80,Tr_LD80,dtaudt,dmudt,tau0,mu0,tLD75 corrected (min),tLD80 corrected (min),LD_0 corrected (nm),mu_LD80,tau_LD80,mu_LD75,tau_LD75,ddmu0,ddtau0,Days Stored,xy2t0,xy3t0,xy2t1,xy3t1,beta_mean,beta_std,cv_slopes,dDFmeandt,dDFmediandt,dDFstddt,dDFskewdt,dDFkurtdt,d2DFmeandt2,d2DFmediandt2,d2DFstddt2,d2DFskewdt2,d2DFkurtdt2,DFmean_0,DFmedian_0,DFstd_0,DFskew_0,DFkurtdt_0,tLDmax,dAdt,deg_rate,ddA0,vol_rate,d_vol_rate,initial_PD_power,sigma_ph,Tr_0,Ref_0,tA80,Abs_LD80
195,200525_Replication_Study,PL_PC_T_MAPI_8Sun_25C_60RH_air_19_50x,KT-24,EP3,ether immersion,264,25.0,60.0,21.0,8.0,1.0,8.04274226731717e-05,,,,8.04274226731717e-05,0.0001050250871843559,0.0001630136133267262,150.0,0.0066942737168497685,0.1360458689208734,54.99042203068213,0.00470923187018518,2.395880248063242e+19,1.8688047999051663e+18,0.037632738749520805,5.325584031849926e+17,2.327939775711007e+19,4.924964157775355e+18,0.3276107462920973,4.834929730519917e-06,0.0037432671810529437,-5.2663069322941864e-05,105.0,120.0,,0.3512022730672728,0.6298871706568426,26.46808082553082,20.0,1.0540798578915214,1.1075870978058213,1.1540055373769698,0.07423575849764331,0.07459736775076178,0.0752199206268467,1.5156272568341977,2.2184178727210426,3.0331676100522746,0.9010334528951686,0.8208867343306213,0.7606864129879436,1.233122192347591,1.494419544038868,1.7506935283170564,1.1802151906775455,0.7097407164213285,1.0,1.0216319431566085,1.043263886313217,1.0647813058743814,1.0861842018401013,1.1075870978058213,1.2062509027336792,1.4125018054673582,1.6561853800115667,1.9373016263663048,2.2184178727210426,0.07409430339905733,0.07418860679811465,0.07430808034826701,0.07445272404951439,0.07459736775076178,135.0,0.8639651856292283,0.31918478884933627,0.05026755873284892,-0.01596174959201435,3.7770909113037896,1.4240197214124035e-05,146.42217526610554,134.826755935623,52.581710419990316,0.4453249360585155,1.4313126708987605,0.3736921641267062,1.3137441149986795,0.000376396570805684,0.000563503186873717,3.0,13.289918627854576,-10.931354216265195,11.133476068290273,-13.510374405790303,-1.5603015271673884e+16,3.4450194262945656e+16,0.4969167221498145,,,,,,,,,,,,,,,,75.0,-7.804602059463028e-06,1.2547138916602335e-08,-2.7849213709609563e-05,-0.2956288658887511,-1.0548944586973321,3.749197146666666e-06,0.0011443772026244066,0.074,0.229,70.0,0.37630542864755345
196,200525_Replication_Study,PL_PC_T_MAPI_8sun_25C_60RH_air_20,KT-24,EP3,ether immersion,264,25.0,60.0,21.0,8.0,1.0,0.00033806605769015646,,,,0.0002492055350581214,0.0002492055350581214,0.00033806605769015646,425.0,0.006827278026360469,0.09239832994560974,64.89887848632475,0.0010980507316192389,1.1416565726916209e+19,2.3977696941288262e+17,0.03457991797894856,1.2151050649423851e+17,1.1195513653035694e+19,1.803955550746301e+18,0.7376441955566406,2.2816492558058562e-05,-0.01750782663723882,0.0002658831401060602,130.0,170.0,1040.0,0.5421875755819491,1.1966768648792814,11.48908344355499,20.0,1.0625593565253197,1.1494607958304275,1.2598733433157243,0.0747295616341244,0.07649205535058123,0.07904693638935033,2.0511377488774385,2.226884165892936,2.481390026754996,0.7857459765472333,0.8800432109484296,0.997535873316711,1.4368923543213739,1.501358234133965,1.591201763922518,1.2021013272368368,0.5851992996009618,1.0,1.0250237426101279,1.0500474852202557,1.0799396443863414,1.1147002201083844,1.1494607958304275,1.4204550995509755,1.8409101991019508,2.086287032280538,2.156585599086737,2.226884165892936,0.07429182465364977,0.07458364930729952,0.07508206037741577,0.0757870578639985,0.07649205535058123,130.0,61.74798657840297,0.3284534083484353,0.03676142343160292,0.0017380970870265696,5.782834111991589,7.606958071379896e-06,117.09358017798247,115.93780503789728,47.55255608071912,0.031130210215223112,12.51861826373638,0.031130210215223112,12.51861826373638,0.00617102515707926,-0.007448529490175653,2.0,0.4017871712752229,-2.1649058907083463,0.2393194515695717,-2.0482898561672647,2912608163914175.5,4101602551585784.5,0.451203407957099,,,,,,,,,,,,,,,,80.0,-3.2027954956559925e-05,5.1490030752738774e-08,-0.00012509996418594085,-1.2131801119909063,-4.738635007043214,5.7752116233333326e-06,0.0009542147396596082,0.074,0.229,55.0,0.3640915262962185
197,200525_Replication_Study,PL_PC_T_MAPI_8Sun_25C_60RH_air_21_50x,KT-24,EP3,ether immersion,264,25.0,60.0,21.0,8.0,1.0,0.0001818944655449201,,,,0.00015808458577678237,0.00015808458577678237,0.0002040346179151992,175.0,0.0007040662197303787,0.06190137711344956,67.99536719468728,0.021107541871012554,1.0730364050272541e+20,4.833450213578803e+18,0.02195977243139523,1.6209621090567398e+18,1.0290600227518033e+20,2.7345212727936385e+19,0.8133160834306271,5.501188571226287e-06,-0.00642382048760986,0.00010604961012547766,140.0,160.0,240.0,0.399431303872143,0.7377369145766268,14.507801411205975,20.0,1.0089624372513217,1.0014575190859958,1.0264897140602058,0.07472552729454023,0.07558084585776782,0.07674646823800615,1.5493674162932234,1.7775438082059538,1.955630821253249,0.8158843733497285,0.7491907718708057,0.7489410360491706,1.2477321947037217,1.3386672663218895,1.40689464504416,1.218995770674907,0.7402859245985189,1.0,1.0035849749005288,1.0071699498010573,1.0074614536182565,1.0044594863521261,1.0014575190859958,1.2197469665172893,1.4394939330345786,1.5950026946757694,1.6862732514408616,1.7775438082059538,0.07429021091781608,0.07458042183563218,0.07489659100718575,0.07523871843247679,0.07558084585776782,160.0,22.647017642984355,0.34522216126779703,0.026232380135012952,-0.01639740986662823,8.034037586331994,8.60956667961199e-06,154.62304042165704,151.04736105854744,59.628730687062586,0.07061245862156762,7.854436109231972,0.07061245862156762,7.854436109231972,0.002348440503426974,-0.003135942461711076,4.0,2.8054945324644627,-22.666805643830113,1.8791708013672166,-21.207866274107754,1.0277485325773093e+17,1.0773182410023491e+17,0.5638678054501304,,,,,,,,,,,,,,,,100.0,-1.7474265837577665e-05,2.8092661132399925e-08,-3.0117280788570665e-05,-0.661904008999154,-1.1408060904761617,4.0767981700000004e-06,0.0014637653242003112,0.074,0.229,75.0,0.342845296343508
198,200525_Replication_Study,PL_PC_T_MAPI_8Sun_25C_60RH_air_24_50x,KT-24,EP3,ether immersion,264,25.0,60.0,21.0,8.0,1.0,9.698360953743794e-05,,,,0.00010251619267388343,9.175429818826239e-05,9.419913908142079e-05,380.0,0.006204532806716181,0.025998405646611704,86.49613272556498,0.01725188316047907,3.836650874052084e+19,4.924103593387637e+18,0.023129182184387236,8.418187187514661e+17,3.4107141669695103e+19,1.5183820384042742e+19,0.009422431465876829,-1.6253495953721602e-06,0.007866777492199092,0.00026482526000108365,365.0,405.0,,0.4474194303857289,19.60807610300106,17.75752086883846,20.0,1.0288686259839512,1.0810498794935548,1.1408138487402957,0.07456930833640288,0.07502516192673885,0.07546444229551195,0.8731858264275187,1.1397105274649921,1.3444651937643706,1.1323912029997865,1.0926466599052609,1.1190335936814209,0.9348100256606314,1.0695761812463325,1.163018022717341,1.2137812070628329,0.7525098370696492,1.0,1.0115474503935804,1.023094900787161,1.039304876685872,1.0601773780897135,1.0810498794935548,0.9492743305710075,0.898548661142015,0.9264907666350134,1.0331006470500028,1.1397105274649921,0.07422772333456115,0.07445544666912231,0.07466047905447007,0.07484282049060446,0.07502516192673885,370.0,19.60807610300106,0.4474194303857289,0.012476404474754494,0.00634712475899473,7.258718755595406,1.8549605237465012e-05,389.1380442115588,378.85638233932707,83.19463270843077,0.06492480799788716,9.604184012177816,0.03185292622684611,17.575533484128336,-0.0034427149218862405,0.0039991225985013925,5.0,-2.130822199388574,-24.45518479079062,-2.131262024046864,-23.46722355453475,-1.75339131742867e+17,7.510659576524637e+16,0.5738198403593435,,,,,,,,,,,,,,,,180.0,-9.392922631654315e-06,1.5100616814840306e-08,9.912121370485084e-06,-0.35579252392629984,0.37545914282140475,4.408610986666667e-06,0.002849383748265148,0.074,0.229,165.0,0.23220109667353694
199,200525_Replication_Study,PL_PC_T_MAPI_8Sun_25C_60RH_air_27_50x,KT-24,EP3,ether immersion,264,25.0,60.0,21.0,8.0,1.0,0.0001465163895087201,,,,0.00015770424401480992,0.0001465163895087201,0.00016338930600291304,125.0,0.0023657206546867275,0.06675964098055097,100.96336701275699,0.0649589449834007,2.9362627598069934e+20,1.368313495647523e+19,0.018666310104608147,4.359035045093727e+18,2.8233730113295817e+20,6.1619026539313725e+19,0.7249636664751411,-1.8912291228027062e-07,-0.005950673819049582,0.00029657672871596377,125.0,140.0,170.0,0.3454048881387092,12.700445623663425,5.372067693190307,20.0,1.0045785968949226,1.0144530412462809,1.049917376310088,0.07478852122007405,0.07544854163355878,0.07622193302065042,1.528410191125675,1.7592866912988712,2.035701849618117,0.8142972906090493,0.7729109305042845,0.7684358666774861,1.2393239778368434,1.3314793882166787,1.4345068272828387,1.2480565388854092,0.7605756663726517,1.0,1.001831438757969,1.003662877515938,1.0065534857651943,1.0105032635057376,1.0144530412462809,1.21136407645027,1.42272815290054,1.5745854911603143,1.6669360912295927,1.7592866912988712,0.07431540848802962,0.07463081697605924,0.074920525302771,0.0751845334681649,0.07544854163355878,120.0,12.700445623663425,0.3454048881387092,0.027913517844567033,-0.014721575201446124,14.143525880685656,1.53580369863043e-05,124.11182312290984,122.17491578031444,105.66829194522096,0.0899982536683845,5.873826411490926,0.0899982536683845,5.873826411490926,0.0028863269857237173,-0.0029433713491401644,10.0,10.673510519561546,-11.368282101146141,9.856400646342665,-11.359843541832323,1.7298005484018768e+17,3.1189231569813555e+17,0.5949543643510413,,,,,,,,,,,,,,,,80.0,-1.4120206573840607e-05,2.2700477495618672e-08,2.17646841024197e-06,-0.5348563096151746,0.08244198523643827,4.851789623333333e-06,0.004596737463118667,0.074,0.229,75.0,0.34261950825052473
200,200525_Replication_Study,PL_PC_T_MAPI_8Sun_25C_60RH_air_26_50x,KT-24,EP3,ether immersion,264,25.0,60.0,21.0,8.0,1.0,0.00011492881968925494,,,,0.00011809233128682484,0.00011492881968925494,0.0001397851385804077,120.0,0.0012148911461245338,0.08563001547811237,123.37838844380177,0.07693997659804473,4.536991115911135e+20,1.5439851614398054e+19,0.01744067352563424,5.890012139713239e+18,4.4030259729903734e+20,8.212186742550938e+19,0.6889534079911517,-1.3598205407394295e-06,-0.014928918759754044,0.0002692910109689514,125.0,140.0,165.0,0.29188944136260414,11.085186891917415,5.220754576631497,20.0,0.9961212920175471,1.0018499463853532,1.0240221708840256,0.07467455233138354,0.07518092331286827,0.07574669000099266,1.9586134259503485,2.1707809139129948,2.356444428647657,0.706838195299946,0.678442392151997,0.6795827860695871,1.4037974107916513,1.4794230529855614,1.5430370338348396,1.2524324935779445,0.7226706998473206,1.0,0.9984485168070188,0.9968970336140377,0.9972670228911082,0.9995584846382307,1.0018499463853532,1.3834453703801395,1.7668907407602787,2.001046923542878,2.085913918727936,2.1707809139129948,0.07426982093255341,0.07453964186510682,0.07477582652768049,0.07497837492027437,0.07518092331286827,115.0,11.085186891917415,0.29188944136260414,0.03409473487396857,-0.019792948898783757,15.40081104426717,2.2734942411790275e-05,119.07093854436198,116.70531017602148,134.15804271277239,0.1094353711533052,4.8743891716603684,0.1094353711533052,4.8743891716603684,0.005295320031042101,-0.006563435371954824,9.0,9.681807378874309,-12.77344817966567,7.650845893882137,-12.173114898204233,1.8053550247280797e+17,4.057638925751746e+17,0.6805721390210742,,,,,,,,,,,,,,,,80.0,-1.11102823934487e-05,1.7861545730478033e-08,8.561292356983522e-06,-0.42084403005487503,0.32429137715846673,4.498898126666667e-06,0.00740958274921684,0.074,0.229,85.0,0.4144494025991453
201,200525_Replication_Study,PL_PC_T_MAPI_8Sun_25C_60RH_air_28_50x,YM-9,EP3,ether immersion,264,25.0,60.0,21.0,8.0,1.0,-8.005868840555508e-06,,,,2.9120404574348346e-05,3.860382544130017e-05,5.2054274327496835e-05,,-0.0073702043324948745,-0.026664779525063152,58.26328276310976,0.0703676660592487,7.384220757429461e+19,1.5743143398343688e+19,0.01791135244724926,2.604148548721974e+18,5.433202043505003e+19,4.212710145748356e+19,0.15232171737083913,8.176704059608893e-06,0.00800216074734996,0.000555442416341946,470.0,565.0,,,,,20.0,0.7279863908410048,0.17542548569217206,0.0,0.07354822335962202,0.0736352127161055,0.07383757240049624,0.5843879804269423,0.5688839982213826,0.5607550019841341,0.6948711808014003,0.040894449355914034,0.0,0.7626797597772016,0.7525251351962268,0.7473118615249316,1.2501241328469408,0.4602245131317061,0.0,0.8911945563364019,0.7823891126728039,0.6174742098112382,0.3964498477517052,0.17542548569217206,0.8337551921707769,0.6675103843415539,0.5812871839858303,0.5750855911036065,0.5688839982213826,0.0738192893438488,0.07363857868769762,0.07356562123091871,0.0736004169735121,0.0736352127161055,,0.5843879804269423,0.07354822335962202,-0.01536438080012364,-0.07307953462890975,14.724248941587522,1.279692455615759e-06,4.595358312640013,3.6762866501120093,31.121990699278882,0.6948711808014003,0.7626797597772016,0.6948711808014003,0.7626797597772016,-0.006976958244937732,0.004543312312836472,11.0,2.239545516833258,-25.80438481934655,7.817572601913747,61.587917889620726,-2.3793395165156918e+17,2.3905659322248822e+17,0.6783481359207139,,,,,,,,,,,,,,,,375.0,7.831902153360554e-07,-1.2591028158867187e-09,-4.81424672834323e-05,0.029666296035456646,-1.8235783061906174,6.46242808e-06,0.00043657832368733553,0.074,0.229,325.0,1.0026129634593501
202,210111_Contacts_vs_No_Contacts,PC_PL_Tr_MAPI_1sun_25C_60RH_50pctO2_contacts,TDS-33,EP3,ether immersion,264,25.0,60.5,50.0,1.0,1.0,0.00017759030622604025,,,,0.00028143054998117507,0.0002098667497691457,0.00016444770829875888,295.0,0.005440545154719619,0.25582614570852213,64.6019210562758,1.7723534255655093e-05,1.317705915128211e+17,1.29143309688184e+16,0.11011290036486347,3501849753794273.5,1.3189952263677685e+17,1.0774442363346602e+16,0.5909080505371094,-9.70608408031436e-06,0.002422073322774354,0.00023520909340470075,,,,0.3833675682312979,146.97029156666215,44.75174274578735,20.0,1.0288005637261588,1.0844507571774342,1.144545320454595,0.07540715274990588,0.07609866749769144,0.07672933352117217,2.404347678372703,3.9297990228841235,4.755285313638228,0.6793602251626271,0.588944717688865,0.5954787597609007,1.5579814076838132,1.996848616552157,2.1998836551290295,1.0954260871659005,0.3942321949437344,0.0,1.0115202254904636,1.023040450980927,1.0399306024164139,1.062190679796924,1.0844507571774342,1.561739071349081,2.123478142698162,2.709437947274987,3.3196184850795554,3.9297990228841235,0.07456286109996235,0.07512572219992471,0.07554545569946298,0.07582206159857721,0.07609866749769144,290.0,135.51200355992714,0.37190666746220946,0.08077036348510867,-0.026079584563821225,0.7252929660043311,8.808399814151358e-05,286.7779247500864,284.8694205316126,57.30641367029269,0.03080260673061608,20.60835795534857,0.0207476635897061,21.333592322966023,0.004604485347272218,-0.0023822839763093864,12.0,-0.5519523738877612,-2.10537958227039,-0.3351964934304047,-1.423692581576385,34839813168582.426,136339290768053.7,0.2710695735731665,,,,,,,,,,,,,,,,160.0,-1.7051209294891812e-05,2.7412530464594664e-08,5.745561859543228e-05,-0.6458791399580233,2.17634918922092,8.253507669566667e-06,0.0013519691643286186,0.074,0.229,95.0,0.31107620870551916
203,210111_Contacts_vs_No_Contacts,PC_PL_Tr_MAPI_1sun_25C_0RH_75pctO2_contacts_2,TDS-33,EP3,ether immersion,264,25.0,0.0,75.0,1.0,1.0,5.419761235952027e-05,,,,5.419761235952027e-05,3.2395483803522435e-05,2.9764250234849506e-05,200.0,0.002788394350258432,0.02210214974150258,73.40965541642598,6.638562592092805e-05,6.836623342825066e+17,2.131312321962348e+16,0.06090686124777848,9592358560063570.0,6.815888972334994e+17,4.421525688169107e+16,0.4638710021972656,-4.40643360608596e-06,0.00017669828161252614,-0.00013520819366680812,,,,0.07997119783947558,4.78386399177541,2.1227368357394623,20.0,1.0238094767419,1.0561442199268989,1.062569225697578,0.07449634574974169,0.07469368329598833,0.07483751435724315,1.1360153571078304,1.2808656282962871,1.3200857386288907,0.9823471241535002,0.9838483562703255,0.9806557722139071,1.067021848890489,1.1337525810517441,1.1513248495449364,1.1295657748992929,0.0825422502530753,1.0,1.00952379069676,1.01904758139352,1.0302764253788996,1.0432103226528993,1.0561442199268989,1.0544061428431322,1.1088122856862643,1.1649854113455218,1.2229255198209044,1.2808656282962871,0.07419853829989667,0.07439707659979335,0.07453581325899102,0.07461474827748968,0.07469368329598833,180.0,2.8259344850612464,0.07886131631836676,0.010414105615921302,-0.0011306290248290695,1.4094988025916415,6.74881667773836e-05,160.26997858796418,150.80862086861924,69.92688129776099,0.3573979327643799,1.6983172990486846,0.2916257547199307,1.797774880083899,0.00038308215926650117,-5.822334584677617e-06,12.0,0.4722524641426282,-2.1232218136270125,0.24849461437745757,-1.8832093347737142,-10150366648987.457,238171307525126.16,0.37233838230158106,,,,,,,,,,,,,,,,60.0,-5.27060339632428e-06,8.4733331032315e-09,2.5847145432539263e-05,-0.19964406804258636,0.9790585391113358,5.891049730666667e-06,0.002013022569826125,0.074,0.229,,0.9728515553342116
204,210111_Contacts_vs_No_Contacts,PC_PL_Tr_MAPI_1sun_25C_60RH_5pctO2_contacts,TDS-33,EP3,ether immersion,264,25.0,55.5,5.0,1.0,1.0,0.00020537707668339192,,,,0.00033965454680752184,0.00033965454680752184,0.00017831958498872464,765.0,0.0016339098988064306,0.030647994384446903,65.3978342674396,4.6126648768674754e-05,3.6877982757104915e+17,1.8955343862580984e+16,0.06476669693007983,6624140376542087.0,3.688736079863447e+17,1.4228093184198636e+16,0.18904876708984372,-1.3434344202286306e-05,0.0003700721057045442,2.5145540313817333e-05,,,,0.3761713118482952,43.4410430743751,14.141123015937534,20.0,1.015879545676252,1.0274651801030938,1.045914793556502,0.07569827273403762,0.07652413774366078,0.0771476629415155,1.164643030139419,1.3477896655640653,1.4497510279325656,0.9535101742883064,0.9052072837063109,0.9034062209374153,1.0823285153655273,1.1662353091126847,1.2109035005816335,1.1201533641623318,0.3992715869009849,0.0,1.0063518182705007,1.0127036365410016,1.0181966725616203,1.0228309263323572,1.0274651801030938,1.0658572120557677,1.1317144241115353,1.2012723572243482,1.2745310113942068,1.3477896655640653,0.07467930909361505,0.0753586181872301,0.07586344573596225,0.07619379173981151,0.07652413774366078,750.0,40.63627817151606,0.3679501912769371,0.014332345909841181,-0.00676168455539498,1.1735735086995502,5.8152663621233556e-05,750.6693139598489,745.6320616255465,59.229483137675956,0.05147958837257796,11.13290847964345,0.04376585699152195,11.337607123530452,-3.626129740603948e-05,3.156556763260106e-05,12.0,-0.10789763532503097,-1.7900525336461277,-0.3577751179305051,-1.4462720865170402,-198685345986856.56,226649863467595.78,0.3491626073982843,,,,,,,,,,,,,,,,415.0,-1.966187957654911e-05,3.16095980972336e-08,7.912400797023684e-05,-0.7447681657783755,2.9971215140241227,6.063112961550002e-06,0.0014442294979508472,0.074,0.229,205.0,0.31563980463301033
205,210111_Contacts_vs_No_Contacts,PC_PL_Tr_MAPI_1sun_25C_60RH_75pctO2_contacts,TDS-33,EP3,ether immersion,264,25.0,56.5,75.0,1.0,1.0,0.0002712871176085681,,,,0.00035902732521490984,0.00035902732521490984,0.0002712871176085681,350.0,0.00746862851034324,0.07994940072703634,77.3028706333607,9.108661116773718e-05,9.521853847872645e+17,2.5036794577711572e+16,0.04372744398126335,1.181954097069921e+16,9.484073262318556e+17,6.410521137801857e+16,0.7938461303710938,-5.975867410574697e-06,-0.006236096745966869,0.0002242445709516677,,,,0.44846418128734206,42.144744079626776,15.697655123839558,20.0,1.0511602413599366,1.13699558853674,1.2192150646193847,0.07579513662607455,0.07685207270170429,0.07816913993493287,1.7008143626263534,2.0898238879543634,2.202820170341268,0.8436712839958088,0.8885641510366632,0.9931242922958714,1.3096781578041348,1.454885352783794,1.496776773386988,1.1377435133802107,0.45354450749281233,0.0,1.0204640965439746,1.0409281930879493,1.0683273107952973,1.1026614496660185,1.13699558853674,1.2803257450505414,1.5606514901010828,1.7786162676919555,1.9342200778231593,2.0898238879543634,0.07471805465042981,0.07543610930085964,0.0760065238412005,0.0764292982714524,0.07685207270170429,335.0,38.68298775992858,0.43346887232060494,0.032710750302812466,0.00048531487856935657,1.6526602475860854,4.909611290630927e-05,333.76272285728146,331.82383720205564,64.5822740280099,0.03978432988402547,12.96132628596224,0.03978432988402547,12.96132628596224,0.004024431660900911,-0.003289419256489512,12.0,0.7020084275073721,-1.8535978778745406,0.4477512824957694,-1.6549115410240185,318806872594751.0,398497933695209.2,0.4209176647864323,,,,,,,,,,,,,,,,115.0,-2.5808362137551284e-05,4.149104624203165e-08,3.7873396569043894e-05,-0.9775894749072457,1.4345983548880263,6.027184663030001e-06,0.0017170660110123663,0.074,0.229,75.0,0.24571712964099734
206,210111_Contacts_vs_No_Contacts,PC_PL_Tr_MAPI_1sun_25C_0RH_50pctO2_contacts_3,TDS-33,EP3,ether immersion,264,25.0,0.0,50.0,1.0,1.0,7.883555305525106e-05,,,,0.00023119911097402025,7.883555305525106e-05,2.5850358932589324e-05,535.0,0.009509324055432722,0.058263956307713256,90.10657211204531,5.4697836188341084e-05,5.0102937405917005e+17,1.991528037473488e+16,0.05624153355595008,7823721666763764.0,4.993953629624441e+17,3.4828139871957724e+16,0.5307731628417969,-7.441372754777096e-07,0.0020826918489491447,-0.00017058401330133916,,,,0.08451874604861098,17.209414068657296,6.864123077363739,20.0,1.0738022917375927,1.1792584890018476,1.227391742385276,0.07515599555487011,0.07445209487228424,0.07554855944511614,1.2401489000771626,1.5844323926017825,1.8563047742870142,1.0330027101718915,1.1024950684674122,1.1011351332111015,1.1162132977841255,1.2613667159673347,1.3681249865149394,1.1245593888800849,0.10601279291199443,1.0,1.029520916695037,1.0590418333900742,1.0948935311904437,1.1370760100961457,1.1792584890018476,1.0960595600308651,1.19211912006173,1.3090055985820865,1.4467189955919344,1.5844323926017825,0.07446239822194804,0.07492479644389609,0.07501521541835293,0.07473365514531859,0.07445209487228424,475.0,11.099464552616563,0.08217105577870797,0.024990567554560545,0.007457955158576503,1.278646089119317,0.00010310449524723486,417.7316570069186,397.9803519187203,82.32125176884348,0.18603950868397465,3.3963915225986163,0.1561687790755423,3.5332773026407374,0.0007297929624725841,0.0005788024079816757,11.0,0.4286102700853555,-1.7098786468379361,0.11873285834832153,-1.5851458037018644,25471298126218.707,218458946992564.1,0.3751469881257028,,,,,,,,,,,,,,,,100.0,-7.632231265318066e-06,1.2270025454208749e-08,4.783084492840145e-06,-0.28909966914083585,0.18117744291061155,5.4717959989999994e-06,0.0027898718621843046,0.074,0.229,,0.9553093586982743
207,210111_Contacts_vs_No_Contacts,PC_PL_Tr_FACsPbIBr_1sun_25C_0RH_10pO2_contacts,WDS-81,EP3,ether immersion,264,25.0,0.0,10.5,1.0,0.0,4.686462286717792e-05,,,,0.00013538402155260782,0.00013538402155260782,7.134487981716422e-07,,0.002192694321856517,0.012771532820389493,77.43661041539526,0.0004925483545672374,5.329460870303831e+18,8.538189695803314e+16,0.03549887343433854,4.760713422905377e+16,5.317140574792434e+18,2.6840549728789667e+17,0.4827232360839844,-2.7088557998341744e-06,-0.0003879180170111502,-1.1919337365190406e-06,9864.0,,,,,,60.0,1.1055780611415564,1.2598820664153745,1.3469859435455478,0.07603076032328912,0.07620482532778507,0.07628520947519359,1.311477031073715,1.4483909544924123,1.5929386665465757,1.0633294118417416,1.3132373745639017,1.4307836210049087,1.1495053514605897,1.2086945224218761,1.2680961016557966,1.181375880024235,0.09138877180139217,1.0,1.014077074818874,1.0281541496377484,1.0422312244566225,1.0563082992754969,1.070385374094371,1.0415302708098286,1.0830605416196573,1.1245908124294859,1.1661210832393145,1.2076513540491434,0.07427076804310521,0.07454153608621043,0.07481230412931565,0.07508307217242086,0.07535384021552607,7119.0,5.90201078941724,0.08223598742076652,0.005756516506191177,0.010281725504912574,3.8633821860959263,1.0705979993006756e-05,5286.16562133386,5201.763572952864,46.10999108978489,0.25751520254991567,2.4720185700750266,0.2242969293264881,2.4825906879340924,0.00041461900195648567,-0.00020070262333178523,72.0,0.6789933025360005,-1.6961706354866448,0.32235419103457136,-1.5716996065345021,-47382578750515.31,1471009031304314.5,0.4443351326235795,,,,,,,,,,,,,,,,1260.0,-4.513223175143589e-06,7.255723957314974e-09,1.569408701064472e-05,-0.17095542330089356,0.5944729928274516,8.4203904653e-06,0.0009022519053977758,0.074,0.229,,0.9549723212314704
208,210111_Contacts_vs_No_Contacts,PC_PL_Tr_FACsPbIBr_1sun_25C_0RH_50pO2_contacts,WDS-81,EP3,ether immersion,264,25.0,0.0,50.0,1.0,0.0,3.7770730654742986e-05,,,,9.976360014979993e-05,6.944993384327633e-06,2.472435598060449e-06,2570.0,0.005436763844616562,0.008514844078352925,122.90753811336536,0.0005139365443110338,4.908805708413372e+18,9.241878697141626e+16,0.02572376312446387,4.4964724760516504e+16,4.889819382604207e+18,3.311760962531255e+17,0.3971443176269531,-2.8607084503957587e-06,2.6017322777159874e-05,-4.563355464650142e-05,3670.0,,,0.08137861253529789,5.338299536781826,3.4551372162842617,40.0,2.079456465217473,2.9434498000096716,3.3691227090751554,0.074997636001498,0.07513202029371456,0.07521422959108592,1.073518023512789,1.15223951158101,1.2575876399223573,4.166570626678347,8.054640288831319,10.097156731155899,1.0378173270476923,1.0756404276911609,1.124176650024772,1.182474771016831,0.08465702095126369,1.0,1.2158912930434946,1.4317825860869893,1.6476738791304837,1.8635651721739783,2.079456465217473,1.0147036047025577,1.0294072094051157,1.0441108141076734,1.0588144188102313,1.073518023512789,0.0741995272002996,0.0743990544005992,0.0745985816008988,0.0747981088011984,0.074997636001498,2320.0,3.7251140814691075,0.0787786267055451,0.004103530507177843,0.3117953985562067,3.9468950958938285,3.5527286281739924e-06,1480.0985057778578,1472.0807822645315,26.847682153583065,0.2890685297820242,1.9513275890038693,0.2118142024743154,1.9643458367046942,0.0036074951773731267,2.886797888178825e-08,72.0,0.42320034193083544,-2.0153836529172566,0.2502344642220855,-1.6436136456971568,-515418975795688.44,1707487910395220.5,0.4726124810814185,,,,,,,,,,,,,,,,230.0,-3.6637280104376762e-06,5.890025391348574e-09,1.6690344325293044e-05,-0.13877757615294228,0.6322100123217063,1.1903470681744534e-05,0.0003307567444129351,0.074,0.229,,0.9732991933080282
209,210111_Contacts_vs_No_Contacts,PC_PL_Tr_FACsPbIBr_1sun_25C_60RH_50pO2_contacts,WDS-81,EP3,ether immersion,264,25.0,58.5,50.0,1.0,0.0,0.00018061043498172126,,,,0.00032791377719870035,0.00018061043498172126,1.0711014358489324e-05,,0.014311272005817431,0.07437673780208659,105.03147031690432,0.001056744476912152,1.8019885434013469e+19,1.5361067418962506e+17,0.036500940975457134,1.2308753301229784e+17,1.7965709267587764e+19,6.928817918651188e+17,0.587921142578125,-2.45769513987133e-05,-0.0014407372057951724,0.0003181619635342283,3334.0,,,,,,12.0,,,inf,0.0749837413315961,0.0753935697467771,0.07566949487809027,1.2454902263154024,1.4650471829264917,1.67058172581717,,,inf,1.1183535007423808,1.2142545454761189,1.2976795239123615,1.2011100720211625,0.10136310930677184,1.0,,,,,inf,1.1636601508769349,1.3186758785190988,1.4650471829264917,1.6020702115202772,1.7329191150481813,0.0746558275543974,0.0751203508033231,0.0753935697467771,0.07557751983431922,0.075787489756013,2899.0,,,0.03570909091268649,,5.672344113047952,0.0,,,0.0,,,,,,-0.001247358667146821,69.0,2.0710095585858346,1.0065682024788618,1.6958349529011476,0.36619970819058906,663461435698644.6,2971267147089415.0,0.468184299242459,,,,,,,,,,,,,,,,195.0,-1.746363694452207e-05,2.8075573496581703e-08,0.00014405757168069964,-0.6615013994137149,5.456726200026502,7.075820000066667e-06,0.0,0.074,0.229,,
210,210111_Contacts_vs_No_Contacts,PC_PL_Tr_MAPI_1sun_25C_0RH_5pctO2_contacts,TDS-33,EP3,ether immersion,264,25.0,0.0,5.25,1.0,1.0,9.168475819331101e-06,,,,7.47329681296739e-06,3.124873063147965e-06,1.7435016019387413e-06,10943.0,-0.0015103176624252865,0.0030483807444572747,82.51153543194874,0.00020091325395946876,1.9279168351283528e+18,4.161813872143299e+16,0.03293848673988392,1.979057893231545e+16,1.9130537761424123e+18,1.9130443306672752e+17,0.7203445434570312,3.873072393165842e-08,-0.000723893469323489,0.00040796929013440505,8909.0,,,0.17937311297373443,68.44220171994296,50.46905731315911,20.0,0.5964232795154274,0.0,0.5912810311918292,0.0740425300483601,0.07409101708012569,0.07413664558640033,1.0413090503781572,1.04642342729014,1.0491015534369603,0.34852832972936326,0.0,0.3412159254899547,1.0206364820448295,1.0232264373483628,1.0246100247087249,1.158193979894281,0.20047945576370446,0.0,0.838569311806171,0.6771386236123419,0.47713862361234194,0.23856931180617091,0.0,1.0165236201512629,1.0330472403025257,1.042331925760554,1.044377676525347,1.04642342729014,0.07401701201934403,0.07403402403868808,0.07405222745471322,0.07407162226741945,0.07409101708012569,10673.0,1.0413090503781572,0.0740425300483601,0.0015284005885941557,-0.04649761106518998,2.46055164101458,4.989064250147643e-06,3.0973045187024937,2.4778436149619942,25.1202396709886,0.34852832972936326,1.0206364820448295,0.34852832972936326,1.0206364820448295,0.006058866810825466,-0.00036093053482592284,17.0,0.3417059208513332,-2.0444072222966923,0.10394021792435312,-1.3464216630229155,478208130626384.94,685472973545038.1,0.4426830675289368,,,,,,,,,,,,,,,,3999.0,-8.959809312283925e-07,1.4404318279262576e-09,-2.2305977644386408e-07,-0.03393867163743911,-0.008449233956206973,5.2953687886666675e-06,0.00029169017020903013,0.074,0.229,8954.0,0.9997548388882265
211,210111_Contacts_vs_No_Contacts,PC_PL_Tr_MAPI_1sun_25C_0RH_10pctO2_contacts,TDS-33,EP3,ether immersion,264,25.0,0.0,10.5,1.0,1.0,0.0001362804943811347,,,,0.00026607936378125334,0.0001845727587157212,1.2994738860512838e-05,4107.0,0.004115681357911005,0.0017919183099349644,75.34375080557528,0.0001926487203902165,2.350195112172831e+18,3.8434247664706136e+16,0.03901286006696274,2.1343116200483012e+16,2.3400194511477033e+18,1.5111257356822723e+17,0.383056640625,-1.3456996947436122e-05,0.0007731272172040393,8.165529516805659e-05,1550.0,,,0.1324379801648605,31.383089825835444,24.6248864591159,20.0,,,,0.07533039681890627,0.07584572758715723,0.07609956465026861,0.986154544510742,1.010965449881686,1.0215950033752683,,,,0.9949030457510181,1.008163390787574,1.01385170573462,1.1571080756519796,0.13610035021751465,0.0,,,,,,0.9944618178042968,0.9889236356085936,0.9911167255849308,1.0010410877333085,1.010965449881686,0.07453215872756251,0.07506431745512501,0.07543346297255646,0.07563959527985685,0.07584572758715723,3591.0,,,0.0008163390787573946,,2.4090972881047663,0.0,,,0.0,,,,,,0.0003671459857107573,12.0,1.1091716393887392,-1.2508236675775593,0.6728009459016316,-1.4433793741938805,-105023324833235.75,468171828163937.44,0.4299238567813257,,,,,,,,,,,,,,,,1160.0,-1.3137408103443974e-05,2.1120472667551978e-08,7.859356310724663e-05,-0.4976290948274233,2.9770289055775243,8.459003817596668e-06,0.0,0.074,0.229,3526.0,
212,210111_Contacts_vs_No_Contacts,PC_PL_Tr_MAPI_1sun_25C_60RH_air_contacts,WDS85,EP3,ether immersion,264,25.0,60.3,21.0,1.0,1.0,5.833301433793599e-05,,,,5.833301433793599e-05,5.974213615193952e-05,7.118830640106225e-05,270.0,0.0003498356505668158,0.022533147341072986,110.91399065528458,8.976648905545342e-05,7.358674375845551e+17,2.4953490719175776e+16,0.037325026747894695,9807548274804016.0,7.341764840468707e+17,4.757726907541281e+16,0.3071861267089844,-1.6890981467412865e-06,-0.002263967788110226,1.8683104823058366e-06,505.0,615.0,,0.2401943575423631,12.827376822678085,3.3065432542975817,20.0,1.0043674881502642,1.0033878796312525,1.0078333621580837,0.07438951066899803,0.07463575323352965,0.07489013605078838,1.2130972566760532,1.312996123946595,1.342252833261036,0.9148159286022586,0.8770854837465085,0.87479883748861,1.1026852722104876,1.147878120944798,1.1610990348304988,1.1373660991038064,0.5637841135260129,1.0,1.0017469952601057,1.0034939905202114,1.0041715664464619,1.0037797230388572,1.0033878796312525,1.0852389026704212,1.1704778053408424,1.2330770301301615,1.2730365770383782,1.312996123946595,0.07415580426759921,0.07431160853519843,0.07443875918190436,0.074537256207717,0.07463575323352965,265.0,12.827376822678085,0.2401943575423631,0.01056979906451613,-0.008266678647798401,1.6405657728444933,0.00017925534479073434,273.24297499256295,269.21970856264386,122.95066109981416,0.13179100718613745,4.736466362376306,0.10760386087074306,4.929193436945555,0.0009490725308398274,-0.0011498484695235465,4.0,-0.2574745465600895,-2.2759474641852124,-0.34658808702977545,-1.848261322780618,-133258764627224.81,284634045242785.44,0.4273403543482912,,,,,,,,,,,,,,,,185.0,-5.6713058880504395e-06,9.117526079325753e-09,1.0028534875155673e-05,-0.21482219272918332,0.37986874527104825,5.9166041827e-06,0.006223318985655785,0.074,0.229,150.0,0.4976226190581407
213,210111_Contacts_vs_No_Contacts,PC_PL_Tr_MAPI_1sun_45C_60RH_air_contacts_2,WDS85,EP3,ether immersion,264,45.0,60.6,21.0,1.0,1.0,0.0002008934586010311,,,,0.000213184841421106,0.00020388189840442284,0.00019870997787020819,1045.0,0.0045351600023139675,0.1306568320876004,89.4439082481245,4.367763155586194e-05,4.937847050498098e+17,1.7584621638846864e+16,0.06601047158827053,8039602532207237.0,4.93775732031163e+17,1.1373114857031364e+16,0.6166839599609375,-1.0102142514021084e-06,-7.717340816280615e-05,0.0003485052878348687,985.0,,,0.5700879772137822,81.0449152123538,37.41537782085201,20.0,1.0203790067764062,1.0661927299750258,1.141949621265672,0.07506592420710553,0.07603881898404423,0.0770239260510376,1.69893089889151,2.3940031273748796,2.9459231252988833,0.8096799146625171,0.7509458363434575,0.7800412595115838,1.2859073056097459,1.5137801988313837,1.6717691809345203,1.1187430204782964,0.5731657980500472,1.0,1.0081516027105626,1.016303205421125,1.0295417514161302,1.047867240695578,1.0661927299750258,1.279572359556604,1.559144719113208,1.837945344588184,2.1159742359815317,2.3940031273748796,0.0744263696828422,0.07485273936568443,0.07526050316249328,0.07564966107326875,0.07603881898404423,995.0,100.31709411160936,0.5644281318036583,0.044863608720503996,-0.014372205995686185,2.295638436008585,4.3169705278270084e-05,1015.2352759596309,1007.0391443857575,73.72891293341473,0.019315764663462343,30.679685488089973,0.01683781106543677,30.010046948939028,0.0026317201403684657,-0.0011606882477621608,3.0,0.9651590882806189,-1.4629875493646094,0.6857947572613178,-1.4804205965537172,88241287165157.48,224369324356980.22,0.3888299226118541,,,,,,,,,,,,,,,,440.0,-1.9258107546636098e-05,3.096047035037886e-08,7.760343725928188e-06,-0.7294737707059128,0.29395241386091625,5.144683166336667e-06,0.0020971952862371378,0.074,0.229,180.0,0.13307399431733719
214,210111_Contacts_vs_No_Contacts,PC_PL_Tr_MAPI_2sun_25C_0RH_air_contacts,WDS85,EP3,ether immersion,264,25.0,0.0,21.0,2.0,1.0,4.664542435608316e-05,,,,3.81050553996652e-05,1.9754347650987145e-05,1.3342060629385791e-05,895.0,-0.005288359290625545,0.014841466464051366,137.85726607913372,0.0003240549404473875,2.0435352139628237e+18,6.29600606219474e+16,0.022332080867284155,2.144322368838601e+16,2.0329467676748616e+18,1.9626047547273504e+17,0.22602081298828125,-4.349026897361267e-06,-0.00047955484208968903,8.442544778357365e-06,1180.0,,,0.08511472182598509,10.44822202432889,5.666482589773191,20.0,0.9166385744919645,0.7615363417225747,0.658374209281165,0.0744442359227384,0.0746218914569235,0.074718205227873,1.0943042626259496,1.1646307831474147,1.223915600893701,0.8024705066723511,0.5366537515082499,0.39115578737955775,1.0470494170943103,1.0806550744018917,1.108143132306502,1.1705522177272485,0.0923382291532353,1.0,0.9666554297967858,0.9333108595935716,0.8856181279380866,0.8235772348303306,0.7615363417225747,1.0377217050503798,1.0754434101007597,1.1083695667302427,1.1365001749388286,1.1646307831474147,0.07417769436909535,0.07435538873819071,0.07447976702957541,0.07455082924324946,0.0746218914569235,755.0,1.1646307831474147,0.0746218914569235,0.0071607010845417705,-0.041846987860508576,3.1295742039088768,4.3953258688757336e-05,10.559136451019306,8.760054655866426,84.08841265568422,0.5366537515082499,1.0806550744018917,0.39115578737955775,1.108143132306502,-0.0013657452367290457,-0.00026887519573457917,6.0,-1.2692320140094688,-1.322789259738,-1.0791273922207907,-1.099606705047981,-550969364894538.44,748998881648598.2,0.4593527927645806,,,,,,,,,,,,,,,,0.0,-4.5397703636067995e-06,7.298402784365388e-09,2.5489733697345764e-05,-0.17196099862146969,0.9655202158085517,6.2170179296666675e-06,0.002910935845957971,0.074,0.229,,0.996429109493619
215,210317_Replication_Study,PL_PC_T_DF_1sun_25C_40RH_air_4,WDS90,EP3,ether immersion,264,25.0,40.0,21.0,1.0,1.0,0.00034768203757510436,,,,0.0002942524794410553,0.00031052897555623434,0.00034768203757510436,165.0,0.002480039699503851,0.1678314545578713,91.79182551220028,0.00010667238518593654,1.302055106791267e+18,2.7474714694144944e+16,0.03880094357647061,1.748501864881655e+16,1.2663046822482399e+18,1.96131979477531e+17,0.5547447204589844,8.418408592063449e-06,0.006637745912624595,0.00018850158912247226,180.0,215.0,,0.40496595649686,22.888742449192986,9.570603456596023,20.0,1.010771867804894,1.0275365259208242,1.0616632921051337,0.07547126239720528,0.07710528975556234,0.0792500248401327,1.8024157187994303,2.9367187332300904,3.4190899044876337,0.7579938990758512,0.6113226514498021,0.6026694417277165,1.3478469549575591,1.7271261086063892,1.8702274709205222,1.082300659987126,0.7292214894516192,1.0,1.0043087471219576,1.0086174942439152,1.01412479942808,1.020830662674452,1.0275365259208242,1.320966287519772,1.6419325750395442,2.0292763216855625,2.4829975274578264,2.9367187332300904,0.07458850495888211,0.07517700991776423,0.07579806786887669,0.07645167881221952,0.07710528975556234,165.0,22.888742449192986,0.40496595649686,0.05979923132820795,-0.026773258448858004,0.5617930389148373,0.0002727975006303683,164.08737315110724,163.14105698478397,88.75776512818577,0.05364267655645948,9.181033353853078,0.05364267655645948,9.181033353853078,0.0019066970659619928,0.0006286439738254184,3.0,15.001166873301944,3.020454031468939,14.098805144074287,39.86906000235262,45985896003713.69,666859321287029.1,0.5182242953164659,0.002543376342368174,273.33270221534434,0.0034017036540555526,0.00048203044379636933,0.0009165623990880994,9.2000369436871e-06,0.26269160944029935,-1.1647250001548068e-06,-0.00030494079393596777,-0.0025957208666202757,112611.34372270774,109055.40639492312,30362.501009697822,0.7717252270621308,0.9362511239876516,115.0,-3.286854032191379e-05,5.284140539938969e-08,-4.20667345350458e-05,-1.2450204667391587,-1.5934369142062803,1.5632666076666667e-05,0.0032431948540352635,0.074,0.229,60.0,0.2747392780309103
