Repository: hillhouse-group/perovskite-ML

# Modeling Notebooks

After the desired experimental data have been rendered down into a Pandas DataFrame and saved in CSV format, the modeling notebooks will read them in and use them to train machine learning models. Additional features may be constructed after reading in the data (although it is recommended to do so only during development and to try to maintain feature construction in the featurizer notebooks as much as possible).

File: Machine_Learning_Notebooks/Trial_Data/Film_Featurized_Data_for_Modeling.csv (part 11 of 13)
,ClassID,ExptID,BatchID,Drive,Method,Film Thickness [nm],Temp (deg C),RH (%),Oxygen (%),Illum (Nsuns),MA fraction,Bleach Rate (polyfit) (1/min),Bleach Rate (1% inc) (1/min),Bleach Rate (2% inc) (1/min),Bleach Rate (5% inc) (1/min),Bleach Rate (fit to 1% inc) (1/min),Bleach Rate (fit to 2% inc) (1/min),Bleach Rate (fit to 5% inc) (1/min),tLD75 (min),dLDdt (1/min),dPLdt (1/min),LD_0 (nm),PLQY_0,xy1t0_0,xy0t1_0,xy0t1Norm_0,xy1t1_0,t0xy1_0,t1xy0_0,frac_bright_0,ddTr0,ddPL0,ddLD0,tPLmax,tPLmax10,tPL10,TrFail,PLFail,PLEnhance,pred_horiz,Ld1,Ld2,Ld3,Tr1,Tr2,Tr3,PL1,PL2,PL3,mu1,mu2,mu3,tau1,tau2,tau3,QFLS_0,Tr_end,Tr_finished,Ld_2min,Ld_4min,Ld_6min,Ld_8min,Ld_10min,PL_2min,PL_4min,PL_6min,PL_8min,PL_10min,Tr_2min,Tr_4min,Tr_6min,Tr_8min,Tr_10min,tLD80 (min),PL_LD80,Tr_LD80,dtaudt,dmudt,tau0,mu0,tLD75 corrected (min),tLD80 corrected (min),LD_0 corrected (nm),mu_LD80,tau_LD80,mu_LD75,tau_LD75,ddmu0,ddtau0,Days Stored,xy2t0,xy3t0,xy2t1,xy3t1,beta_mean,beta_std,cv_slopes,dDFmeandt,dDFmediandt,dDFstddt,dDFskewdt,dDFkurtdt,d2DFmeandt2,d2DFmediandt2,d2DFstddt2,d2DFskewdt2,d2DFkurtdt2,DFmean_0,DFmedian_0,DFstd_0,DFskew_0,DFkurtdt_0,tLDmax,dAdt,deg_rate,ddA0,vol_rate,d_vol_rate,initial_PD_power,sigma_ph,Tr_0,Ref_0,tA80,Abs_LD80
216,210317_Replication_Study,PL_PC_T_DF_1sun_25C_40RH_air_3,WDS90,EP3,ether immersion,264,25.0,40.0,21.0,1.0,1.0,0.0003922764347078778,,,,0.0003188205549722628,0.0003188205549722628,0.0003922764347078778,175.0,0.00919028568333764,0.01678220594066024,73.64263577013787,1.4633114797272966e-05,7.880763209443995e+16,8490491789747983.0,0.051208779901485715,1871449666919228.0,6.860066522194894e+16,2.8232811833789656e+16,0.4159355163574219,9.76682370495783e-06,0.0006918694386245861,0.00043590769220074326,195.0,215.0,,0.449901506141071,30.05518031804828,5.6276640365518045,20.0,1.043786332118995,1.1151967366555493,1.2094633836506319,0.07559410277486132,0.07752039462412036,0.07989584329537831,1.0154272895079626,1.0654480509471544,1.2630298451979403,1.078665393071665,1.1985570653825208,1.2896874443241426,1.0100350990365374,1.0376341664218298,1.1342296017762756,1.0309465012567105,0.6870889312103942,0.0,1.017514532847598,1.0350290656951961,1.0580684130263058,1.0866325748409276,1.1151967366555493,1.006170915803185,1.0123418316063701,1.025431441795801,1.0454397463714777,1.0654480509471544,0.07463764110994453,0.07527528221988906,0.07597936114471313,0.07674987788441674,0.07752039462412036,170.0,30.05518031804828,0.449901506141071,0.008605757454282381,0.019779080105665675,0.20678883458731334,0.00047800707409434613,173.75661683057902,172.54545721556448,71.28180572955422,0.04068447882042214,11.998172179110647,0.04068447882042214,11.998172179110647,0.0008245255847838176,0.0003512793669750991,3.0,24.795729205759553,89.55659616977876,14.796134850548523,37.11786104624433,-21640541499677.805,91375061336662.98,0.43323419105192496,0.008426159804440609,315.59999999999985,0.0193149104991619,-0.01698438568858124,-0.43015308386248224,0.0009478155171007988,37.25,0.0017461612000272938,-0.008895523261528877,-0.3054852834336813,39746.075897216804,38890.0,7577.730528492043,2.460517877343098,42.36678515408346,110.0,-3.6935151360750984e-05,5.9379129326288966e-08,-4.81501645323909e-05,-1.3990587636648102,-1.8238698686511705,1.533190755666667e-05,0.0020917882113137155,0.074,0.229,70.0,0.22984056119939236
217,210317_Replication_Study,PL_PC_T_DF_1sun_25C_40RH_air,WDS90,EP3,ether immersion,264,25.0,40.0,21.0,1.0,1.0,0.00017944312410346207,,,,0.00023557479917377667,0.00019534125265263143,0.0001793325549666185,265.0,-0.0011067812169601578,0.0809412644723317,93.70160351606785,4.3098548090317286e-05,4.192128651024698e+17,1.4083362077153364e+16,0.03603854983479498,5992024477955092.0,4.016707035264818e+17,8.148170138919448e+16,0.21265792846679688,-4.988507886124865e-06,-0.0010935931307848798,2.536744156671627e-05,290.0,350.0,,0.3605024617156867,52.36567023126783,15.638229357251271,20.0,0.9958080331684019,0.9865677425831443,0.9843668034142408,0.07517787399586888,0.07595341252652633,0.07673220589150523,1.4962276406757895,1.937775624812335,2.201838413160013,0.8083029668495895,0.6958099539429871,0.6488604087488213,1.2268093519286143,1.3988243559754436,1.4933535635691242,1.058871780830635,0.6591408761968448,0.0,0.9983232132673607,0.9966464265347216,0.9939599750513504,0.9902638588172473,0.9865677425831443,1.1984910562703157,1.3969821125406316,1.5845372375030986,1.7611564311577168,1.937775624812335,0.07447114959834755,0.07494229919669511,0.07533298170200037,0.07564319711426336,0.07595341252652633,260.0,52.36567023126783,0.3605024617156867,0.03304151389508406,-0.023318235733202786,0.3560849998655807,0.0006102159043028582,263.779421032828,262.75590165519793,105.68578780561653,0.03837748805629769,12.419142027161564,0.03837748805629769,12.419142027161564,0.0015840804048761622,-0.0010958869576356985,2.0,16.85465510981332,13.92968796128011,10.83781716427597,-1.2886703704750182,-129421926019295.61,197282708563199.3,0.495960890566973,0.0017321206964571064,198.0179605279438,0.0007151267205889934,-0.004662446590039746,-0.04845856225293106,-9.953886027701481e-05,-14.594214545419163,8.353641864355727e-05,0.0008254806787715731,0.00900250076449569,110689.94163476586,106247.80624780623,31215.239434233656,1.2502521405375984,5.8521916788636,195.0,-1.723171414294649e-05,2.7702720712144337e-08,3.034909778411834e-05,-0.6527164448085793,1.14958703727721,1.45725656e-05,0.004598259784213808,0.074,0.229,120.0,0.3243650951146891
218,210317_Replication_Study,PL_PC_T_DF_1sun_25C_40RH_air_6,KT34,EP3,ether immersion,264,25.0,40.0,21.0,1.0,1.0,0.00026069992699928656,,,,0.00031611288422996595,0.00031611288422996595,0.00026069992699928656,205.0,0.010327708418462258,0.2705760052136066,88.69615120568442,0.00016530720117629753,1.727052203423912e+18,3.786976880532365e+16,0.02872847891527735,2.0117406469650616e+16,1.640928827196804e+18,3.364349507788571e+17,0.8918380737304688,-2.9512488013496595e-06,0.02005204331220458,0.00014228426316740536,235.0,275.0,,0.36718565464872716,56.542158294834316,16.1835000155419,20.0,1.0490443918145502,1.1340774160761342,1.1964084739114307,0.07558056442114984,0.07664554180499714,0.07799000632203901,1.838930645928997,3.680463457468223,4.895755816380366,0.8081588645669178,0.665153908107258,0.6400462546871868,1.361729957125819,1.9335849492543742,2.2363903014269657,1.0936249103168616,0.6254042277208923,0.0,1.01961775672582,1.0392355134516402,1.066050996666867,1.1000642063715007,1.1340774160761342,1.3355722583715988,1.6711445167431975,2.207237208236842,2.9438503328525325,3.680463457468223,0.07463222576845993,0.07526445153691987,0.0757935598979193,0.07621955085145822,0.07664554180499714,205.0,56.542158294834316,0.36718565464872716,0.08562051792818905,-0.02445732384796198,0.7003091189474874,0.0002394724427523321,206.25572910723534,204.8866691953801,92.84759331528755,0.04818316578475478,13.120941507345508,0.0264266026434002,14.33449867331283,0.0009767235794684505,0.004202500700054723,11.0,16.485089875325304,17.557722712818272,13.332691433604555,7.367712530831685,777622266580600.5,930482882234900.5,0.5180099193031179,0.0037199700107264015,129.09999999999948,0.00905168066859807,-0.002496957697486428,-0.005952407543173713,-1.0758203167034116e-05,0.31250000000000006,-0.00021029066650939593,-0.00036920973232753423,-0.0006093592441968666,34684.43908691406,34060.0,4982.587643295464,0.6767031877194275,0.2486867793592493,145.0,-2.483282506813786e-05,3.992271527077038e-08,2.0329426545999477e-05,-0.9406373131870402,0.7700540358333136,1.1907171093333333e-05,0.0035489642729209744,0.074,0.229,80.0,0.31652731420520996
219,210317_Replication_Study,PL_PC_T_DF_1sun_25C_40RH_air_5,WDS89,EP3,ether immersion,264,25.0,40.0,21.0,1.0,1.0,0.00021068008993871615,,,,0.00023473830480406078,0.0001942862524510081,0.00023143495255949364,135.0,0.002915758271932211,0.08806692463980399,142.99756805275115,0.00018930712547519338,7.301480268315204e+17,5.0306624182147896e+16,0.021990564502624103,9603110504874216.0,5.3005684123013504e+17,3.6172666415227955e+17,0.017429351806640625,1.729880628561705e-06,0.014211630978923353,0.00022387061606785053,165.0,195.0,250.0,0.28032944591352604,7.971193260672547,2.9817777423694705,20.0,1.0081766551390583,1.0237082150129984,1.0521755406211422,0.07517369152402031,0.07594286252451009,0.07725494449881534,1.1098529250482374,1.9302873990426423,2.194303919331931,0.962874491497222,0.7506573919168125,0.7420559299931861,1.0556102347117915,1.3960809828423504,1.4919001702358992,1.0971295265146268,0.747133748228072,1.0,1.0032706620556233,1.0065413241112466,1.0112829671138464,1.0174955910634222,1.0237082150129984,1.0439411700192949,1.08788234003859,1.2739398198471183,1.6021136094448805,1.9302873990426423,0.07446947660960812,0.07493895321921624,0.07532752572411827,0.07563519412431417,0.07594286252451009,135.0,7.971193260672547,0.28032944591352604,0.03632342517676512,-0.019720986192017065,0.7497406613837696,0.0006745194913759649,135.85547525961346,134.53387922695464,161.23182599187072,0.15221250625729157,4.0321953850128525,0.07338691138237313,4.712509012279314,-0.0035018318215526323,0.005697210268375348,23.0,40.39880088975506,195.31272933734923,21.616884435072375,75.77465357000669,-1303036138007626.2,697323474467877.1,0.5342848890319463,-0.003078230389325274,-31.699999999999907,-0.016752878481902225,-0.020252595923338577,-0.26198709057950276,-0.00021648217235988477,-0.1875000000000001,-0.0018714496203598564,-0.005668790345916019,-0.07208206742112946,30225.850830078125,27030.0,10459.970941125914,4.029528362168887,22.627142201091853,85.0,-2.0168260307313984e-05,3.2423685647782543e-08,-7.5645507994665435e-06,-0.7639492540649236,-0.2865360151313085,1.4006034973333331e-05,0.010701924196555728,0.074,0.229,85.0,0.43169176461383796
220,210317_Replication_Study,PL_PC_T_DF_1sun_25C_40RH_air_8,WDS90,EP3,ether immersion,264,25.0,40.0,21.0,1.0,1.0,0.00046203004928365365,,,,0.0003387162626674184,0.0003387162626674184,0.0003861298415184728,135.0,0.003787201100162266,0.11862218871162157,110.55912101935141,0.0001160453541822589,1.0945090558251469e+18,3.065277890037191e+16,0.02867221739482056,1.4518434816416196e+16,1.0814736490891628e+18,1.3375442005318792e+17,0.27292633056640625,1.778810906987345e-05,-0.007444329420528203,6.990836206552109e-05,150.0,180.0,575.0,0.39285925022651064,13.94802841045146,5.538154317469958,20.0,1.0223697811037173,1.0524458634077918,1.0835037735320376,0.0756935813133371,0.07786129841518473,0.08097792845411171,2.0082466040108593,2.6442767369953084,2.765026434198876,0.7341916846602965,0.6753414207704532,0.6967499681321438,1.4236608656194258,1.6401219610379223,1.6849378987492263,1.0844778755230684,0.8017697076779835,1.0,1.0089479124414868,1.017895824882974,1.0283849975645323,1.040415430486162,1.0524458634077918,1.4032986416043438,1.8065972832086874,2.135452630607749,2.3898646838015285,2.6442767369953084,0.07467743252533483,0.07535486505066968,0.07612712473370663,0.07699421157444568,0.07786129841518473,135.0,13.230087212829378,0.41648387553408783,0.04542549583332352,-0.019372007189868264,0.5861089395634265,0.0004153785469178212,137.89155931976003,136.24646815317942,111.86885478815805,0.0654006434628764,7.193849971252139,0.0654006434628764,7.193849971252139,0.0041391610289972045,-0.004143995404018589,6.0,9.837712445667663,-13.05640991834006,9.605874536270873,-7.072874369414068,-267123114220722.62,517165489777667.2,0.5434068564288586,0.006286316345117888,154.59999999999965,-0.004196070961397904,-0.24932023226752723,-8.606537810868511,0.0002527015122027155,12.375,-0.0013854532272022184,0.04969740552068331,2.0879652656213343,25982.567291259766,24250.0,24933.865449948637,22.2871534821425,531.3899192062019,90.0,-4.322247226042668e-05,6.948699749694567e-08,-9.022108731105251e-05,-1.6372148583494956,-3.417465428448959,1.0101886736666667e-05,0.005152033874486839,0.074,0.229,50.0,0.26277287483478984
221,210317_Replication_Study,PL_PC_T_DF_1sun_25C_40RH_air_10,KT34,EP3,ether immersion,264,25.0,40.0,21.0,1.0,1.0,0.00022509729860200613,,,,0.00020184086301364146,0.0002168691286559922,0.00025098020483014334,140.0,0.012093168547597183,0.17316887337413303,102.1325261780675,0.0001350211460628267,1.3271698951827745e+18,3.6693217339706904e+16,0.031436600125727875,1.7206602333703774e+16,1.270906122740512e+18,2.468908082584578e+17,0.1798095703125,2.340379807184295e-06,-0.01350838527807748,0.00010033320443317559,165.0,195.0,790.0,0.3571341168036698,41.70509008454181,9.03061991130475,20.0,1.0587513949590883,1.156943914496899,1.2245052892381587,0.07500920431506822,0.07616869128655991,0.07736512598620288,2.502679467476668,3.329939671049462,3.610394488377952,0.7055292777608418,0.7284961514466092,0.782184385578588,1.5888136065528284,1.8373730851335957,1.916956194750805,1.0883931536539206,0.7878448596373926,1.0,1.0235005579836354,1.0470011159672707,1.0783898988666505,1.1176669066817746,1.156943914496899,1.6010717869906672,2.2021435739813344,2.668131508191227,2.9990355896203447,3.329939671049462,0.07440368172602728,0.07480736345205458,0.07524110170936656,0.07570489649796323,0.07616869128655991,140.0,41.70509008454181,0.3571341168036698,0.059988561256663644,-0.012609599391569368,0.6325146297283223,0.00035783253961723955,139.47384903539717,138.3924473364213,107.8631728017772,0.047936381473061486,10.985412305805452,0.047936381473061486,10.985412305805452,0.00634875191849851,-0.006805082559441224,14.0,19.523368890145008,24.64857689207172,13.337464193110389,9.618015235767414,-630704134073993.1,799097477517772.4,0.5143982894743221,0.003721643848912171,124.99999999999959,0.0056307325917051175,-0.0461935582981306,-0.5540856953283207,-7.755455042271929e-06,0.875,-0.0018172277980004578,-0.08162092843376198,-5.327609512333069,34485.938720703125,33700.0,8748.847774521106,22.17191710250973,744.1430938511188,100.0,-2.1534162422456836e-05,3.461959050681356e-08,-1.1073807070699006e-05,-0.8156879705476074,-0.419462389041629,1.4609573046666666e-05,0.004789682297224326,0.074,0.229,70.0,0.32837060096689485
222,210317_Replication_Study,PL_PC_T_DF_1sun_25C_40RH_air_11,TDS33,EP3,ether immersion,264,25.0,40.0,21.0,1.0,1.0,0.00010295951782822449,,,,0.00010254860237718425,0.00010295951782822449,0.00014121347254064155,200.0,0.005004194758093215,0.033337456693576815,85.67589456861761,0.00022562314903203025,1.5156687728378117e+18,5.276249597988635e+16,0.03500494322501,2.121335333896968e+16,1.4028935574368732e+18,4.2447316429299565e+17,0.06987380981445312,-3.566782393861496e-07,0.0016342346875421845,0.00043958428839960533,175.0,255.0,,0.4359810336550986,4.549686391136922,6.558090160279472,20.0,1.0092858470103396,1.043025311002812,1.0971795323877334,0.07456581728688827,0.07502548602377183,0.07556276905150922,1.0971419803933806,1.2759956951638705,1.4960063733027837,0.9714483888936377,0.9609424884923831,0.9807788335297862,1.0485970563351357,1.132119572628447,1.2273948877527505,1.1016664167343602,0.5410046173818371,0.0,1.0037143388041359,1.0074286776082717,1.0160337398088342,1.029529525405823,1.043025311002812,1.0388567921573522,1.0777135843147045,1.1329127233474785,1.2044542092556745,1.2759956951638705,0.07422632691475531,0.07445265382951062,0.07465775103426499,0.07484161852901841,0.07502548602377183,190.0,3.759843696422554,0.47552798802736945,0.01531414359103127,-0.0013633879962379233,0.8189496606570714,0.00019298120794968257,219.7075445523419,216.0460789679681,90.13305718889576,0.12149321445529584,4.580711864391618,0.12149321445529584,4.580711864391618,0.00036091421410215267,0.0006985091991635125,48.0,1.0462267413657038,27.861752697369734,-8.887571751266504,5.911174574562463,-1144034881416276.0,884114974366827.6,0.481558109281112,0.00032589628173630085,13.6000000000001,-0.005200502180047417,-0.1108602027606564,-4.8288305674223695,-9.297818781282003e-05,-3.0,-1.8397872158364237e-05,-0.0007799261959677371,-0.47131486402415146,28951.38000488281,28330.0,9468.342404007264,44.54481483216087,2541.057266498838,90.0,-9.965823228616313e-06,1.6021645628445334e-08,2.6126945779111433e-06,-0.3774933041142543,0.09896570370875543,1.3988649616666668e-05,0.0033444794317583704,0.074,0.229,105.0,0.20620320558995545
223,210317_Replication_Study,PL_PC_T_DF_1sun_25C_40RH_air_9,KT34,EP3,ether immersion,264,25.0,40.0,21.0,1.0,1.0,0.0002292501958566728,,,,0.0002893571105820239,0.00024593113374507807,0.00022865747336258774,155.0,0.00623093966938876,0.16869458152418298,94.80830223717709,0.00034821624995263307,4.123988921503507e+18,6.715839034730378e+16,0.0264131065091778,3.627128189017084e+16,3.972419059292388e+18,6.623843970076471e+17,0.5437202453613281,-5.2846110949567694e-06,-0.001532731312554808,-0.00014340456162968143,190.0,215.0,,0.3503329593364211,19.368300505543168,5.049500690091058,20.0,1.0344154905697078,1.0870470891530313,1.1074890002477629,0.07544678555291012,0.07645931133745076,0.07748332800276435,2.0166163984353296,2.956596231242919,3.4982497478005197,0.7502886290468264,0.682498259323394,0.6499613762169656,1.4261383762271955,1.731391044436579,1.8870842646199895,1.1128850444220348,0.6601491364165271,1.0,1.0137661962278832,1.0275323924557662,1.0449418102863726,1.0659944497197018,1.0870470891530313,1.4066465593741317,1.8132931187482637,2.2046123649968474,2.580604298119883,2.956596231242919,0.07457871422116405,0.0751574284423281,0.07564929070981825,0.0760543010236345,0.07645931133745076,150.0,19.368300505543168,0.3503329593364211,0.05933010924138706,-0.02235812482145072,1.0187741211498158,0.00020806967518392932,153.7927129157297,152.5580922394441,104.38577860727733,0.06689551552736431,7.34804074550113,0.06689551552736431,7.34804074550113,0.003638420024594826,-0.002417714160356241,14.0,18.125638815759977,13.731046831519274,12.784516923450864,-2.7014093244617365,166652356077654.78,1244684588868906.0,0.4987527368733824,0.004060938725438172,170.00000000000057,-0.0018757624227869942,-0.16672662158129303,-4.536991398450661,-0.00010936969021070578,-0.7500000000000001,-0.0014717749432182259,-0.02038594621902954,-0.5306909955296962,36252.73651123047,35380.0,6073.147483953282,4.797605171099841,100.32997576519548,115.0,-2.190642648039303e-05,3.52180641782444e-08,3.288921964998172e-05,-0.8297888818330694,1.2458037746205197,1.4765163496666669e-05,0.004485831903435021,0.074,0.229,75.0,0.3365747240657508
224,210317_Replication_Study,PL_PC_T_DF_1sun_25C_40RH_air_7,KT34,EP3,ether immersion,264,25.0,40.0,21.0,1.0,1.0,0.000376226250120872,,,,0.0003289236430648143,0.0003289236430648143,0.000376226250120872,145.0,0.0057408469823497866,0.07381718945239606,100.05396116911429,0.0002320809257155654,2.1065360557237181e+18,4.9831179191726664e+16,0.02333690654191248,2.108908208866762e+16,1.9912166509460754e+18,4.6014871608525376e+17,0.7504425048828125,6.096921642007904e-06,-0.017090901503220658,7.187131651179845e-05,180.0,205.0,260.0,0.3449830077214758,28.606174681230208,8.355659113630022,20.0,1.0282846159824715,1.072904530517972,1.1084887720239118,0.07564461821532407,0.07751470372032841,0.07964707566701312,2.0703421036075382,2.2861391320540436,2.1583541480577657,0.7314705029643307,0.7555474869873565,0.827631165683538,1.4455391532278643,1.5235629148816863,1.484655736336682,1.1023959574367848,0.67673504945671,1.0,1.0113138463929885,1.0226276927859772,1.0372085988895716,1.0550565647037717,1.072904530517972,1.4281368414430153,1.8562736828860307,2.113501509296839,2.1998203206754416,2.2861391320540436,0.07465784728612963,0.07531569457225926,0.07601863531632494,0.07676666951832668,0.07751470372032841,145.0,31.640318471703498,0.36532048890094077,0.03063981941327738,-0.009860590378527215,0.8306600826817588,0.00026934660017984853,147.13734995530643,145.9739019922697,107.24212417701322,0.04030730513511837,9.752534581190185,0.04030730513511837,9.752534581190185,0.005852129621173904,-0.007350307831480846,11.0,18.322106124756207,25.323864145568578,12.307704838252167,7.455480747298181,561170046580033.56,879860488178722.9,0.510847300991481,0.007794863010336223,262.2000000000002,0.00451799885188426,-0.33578804411947805,-18.89887605336479,0.000474816615373551,15.375,0.0003366183385976949,-0.026275549898595325,-1.366799387530503,35636.232452392585,34780.0,11726.008728528224,30.64935871055157,1359.7098311283455,100.0,-3.547346711477981e-05,5.702923946045367e-08,-2.7992848118069063e-05,-1.343691936165902,-1.0603351559874645,1.4647219106666666e-05,0.004734685546078994,0.074,0.229,65.0,0.318700261991312
225,210317_Replication_Study,PL_PC_T_DF_1sun_25C_40RH_air_13,WDS89,EP3,ether immersion,264,25.0,40.0,21.0,1.0,1.0,0.00011695955559617977,,,,0.00016604489205757634,0.00011695955559617977,0.00013292718588960083,185.0,-0.0014937715590651838,0.06695364986904079,175.56936988267512,0.00022737336189230056,1.5897772329283415e+18,5.0377008135285384e+16,0.04530730497090131,2.1591820833988404e+16,1.4922061965193198e+18,4.1511001186981075e+17,0.2900657653808594,-4.262569237112323e-06,0.0046702626273422525,-5.587574336056583e-05,295.0,350.0,,0.17623702961856977,3.5969029725460273,2.3016505699957692,20.0,0.9986300226319068,0.9857168873762348,0.9793620861970866,0.07483022446028788,0.07530263636903504,0.07579185529035394,1.0664803926835853,1.3664739167342832,2.0158963231337803,0.964338682578947,0.828840113393157,0.6723386914548228,1.0341407434106125,1.172286145853803,1.4265876827717259,1.1018661823038247,0.7242020510546151,1.0,0.9994520090527628,0.9989040181055254,0.9960473955807724,0.9908821414785036,0.9857168873762348,1.0265921570734342,1.0531843141468682,1.1264790974937249,1.246476507114004,1.3664739167342832,0.07433208978411515,0.07466417956823031,0.07492470684203731,0.07511367160553618,0.07530263636903504,180.0,3.5969029725460273,0.17623702961856977,0.02835816901516738,-0.02236964989642642,0.822139739619543,0.0009907637207389902,182.14481381504655,180.13531663058149,204.62366375315764,0.20668676056401503,2.2303487273081863,0.20668676056401503,2.2303487273081863,-0.001996745035294738,0.002080093180651561,29.0,-2.39967582506083,15.418750977314454,-11.426657867449075,-0.3763492281193701,-384536888101508.2,741128274915958.1,0.4532624135319235,0.0007877313296670642,29.50000000000025,-0.004729427335824275,0.053681617701920405,4.172965937616004,2.6024259279619126e-06,0.8125,-0.0012592858395908007,-0.0007452921339138549,0.24549500152925957,26074.06967163086,24820.0,15066.998779243091,26.687300458305806,856.9291177144403,105.0,-1.1301862894267044e-05,1.8169541851121422e-08,2.541214087416935e-05,-0.428100867207085,0.9625810937185361,1.400025648e-05,0.017237411053612938,0.074,0.229,135.0,0.6297336853426968
226,210317_Replication_Study,PL_PC_T_DF_1sun_25C_40RH_air_12,WDS89,EP3,ether immersion,264,25.0,40.0,21.0,1.0,1.0,0.00011758356617174931,,,,0.0001557626452155167,0.00011758356617174931,0.00013712510998524618,290.0,-0.0010055530721300983,0.028804231537108663,136.25782605808442,0.00033912999334200986,1.12754459701966e+18,7.894737149474363e+16,0.01903950507289961,1.3251061706584424e+16,7.04937137223669e+17,6.147119354577279e+17,0.0554962158203125,-2.5764597454527855e-06,0.005041572493471036,-5.861568241503634e-05,365.0,410.0,975.0,0.30118486857726706,4.848051030493971,2.4474318162917266,20.0,0.9973003810189996,0.9926946067409949,0.9847457791835302,0.07477881322607759,0.07523497554883522,0.07580767199527659,0.9290799077276761,1.110238440128904,1.4196843481514017,1.0309582579413203,0.9332837736582774,0.8108737374575017,0.9647413387683955,1.055887405381462,1.1959004279264893,1.1122015150253102,0.7855179403679697,1.0,0.9989201524075999,0.9978403048151997,0.9963792261633987,0.9945369164521968,0.9926946067409949,0.9716319630910705,0.9432639261821409,0.9653116142079217,1.037775027168413,1.110238440128904,0.07431152529043103,0.07462305058086206,0.07487004569062912,0.07505251061973217,0.07523497554883522,285.0,6.833247426303508,0.3146301277082895,0.013576947007850688,-0.013301065438210784,1.0053115261731937,0.0004756111382166698,292.2722833247903,290.21549488840094,156.7741040071923,0.11653563440138494,4.011064001973621,0.11653563440138494,4.011064001973621,-0.0025726548444872654,0.002528094556893419,28.0,53.643717576899995,286.25949717511173,23.468404139875975,88.5897445800246,-1643046125969870.0,1100665700046544.0,0.5341092265948142,-7.716520346806546e-05,7.99999999999959,-0.0023657348514748598,0.2556422493236497,11.734273279783038,-1.4806839253282208e-05,0.5,-0.001148410761120936,-0.013745759943188496,-0.27207470358019503,24803.272705078125,24050.0,3154.548324125852,5.6298371396156295,96.50980006438644,230.0,-1.1361845457301626e-05,1.826597335976653e-08,1.566841140723646e-05,-0.43037293398869797,0.5935004320922902,1.696725306e-05,0.010118333280408438,0.074,0.229,155.0,0.38243800951750884
227,210317_Replication_Study,PL_PC_T_DF_1sun_25C_40RH_air_14,KT34,EP3,ether immersion,264,25.0,40.0,21.0,1.0,1.0,0.00021738008419190077,,,,0.00029764650216281414,0.00029764650216281414,0.000210724651798834,315.0,0.012730050813720731,0.10613105551118772,80.48978777054421,8.982226140957946e-05,7.285886028809645e+17,2.6621198963087884e+16,0.03243412726949545,1.9261825908521064e+16,6.309651327251003e+17,2.0588928792868797e+17,0.4120025634765625,-7.974793548156526e-06,-0.0058489359206957995,0.000236108766544718,365.0,445.0,,0.3461286517239252,109.40192461706334,31.75813286834485,20.0,1.0597248511574089,1.1557926386790067,1.2370670977981066,0.07548823251081407,0.07645162240988111,0.07730187143684267,1.8329053392839523,2.3733638825331145,2.5886980774367405,0.8261707752563271,0.8617495230445555,0.9438460979478727,1.3593034198191842,1.5501681032616161,1.6213819263351432,1.0778559564612231,0.665151764337148,1.0,1.0238899404629636,1.047779880925927,1.0789384086617284,1.1173655236703677,1.1557926386790067,1.333162135713581,1.6663242714271618,1.9409970479337848,2.1571804652334494,2.3733638825331145,0.07459529300432563,0.07519058600865126,0.07568091049062749,0.0760662664502543,0.07645162240988111,310.0,109.40192461706334,0.3461286517239252,0.04110020924895727,-0.002657659167363064,0.5152397730810035,0.0002741892844987897,314.950126457241,312.9886612564808,85.21732891150045,0.03224557370098006,17.385164881492326,0.03224557370098006,17.385164881492326,0.004188159450638027,-0.003368774727535047,16.0,67.7892036772525,1064.299394809167,441.37481409561826,21660.769431904388,-62404775235432.41,705199232406671.8,0.4698738438332633,0.006007806710277426,167.79999999999993,0.0043626471875565865,-0.04190214080731888,-0.9431942283259886,-0.00022766963555116018,-3.375,-0.0006181976518918449,0.0043859185930630535,0.1095213034187278,36078.495025634766,30560.0,47543.83253554913,10.947305171885793,126.70404441209179,195.0,-2.0794104785935057e-05,3.342983017041403e-08,4.805294052388147e-05,-0.787655484315722,1.8201871410561166,9.018673396666668e-06,0.002989621170148671,0.074,0.229,115.0,0.3417263553130683
228,210317_Replication_Study,PL_PC_T_DF_1sun_25C_40RH_air_17,WDS92,EP3,ether immersion,264,25.0,40.0,21.0,1.0,1.0,0.000846770912427008,,,,0.0007164461223302235,0.0007164461223302235,0.0007496912098344064,130.0,0.011523250616737602,0.2229429872038095,111.58860325530745,2.8531048973570254e-05,2.275546601027797e+17,1.1553008461439336e+16,0.042650731738815874,4073535454086900.5,2.1416542177700035e+17,5.141395795618164e+16,0.22142791748046875,2.1610150019466676e-05,-0.016434702676268637,-7.815885567995232e-05,140.0,170.0,620.0,0.414626693611597,53.48984475532097,18.738300087477217,20.0,1.0937988890430408,1.2274565865534135,1.306815871962927,0.07758223061165112,0.08149691209834405,0.0868079547115525,3.1908412672467867,4.559947400680142,4.2593477422523724,0.6639255037074074,0.6946955444023322,0.8086565095351935,1.8020033919333263,2.168791327385832,2.111858005317771,1.0482079657264152,0.81757962144511,1.0,1.0375195556172163,1.0750391112344326,1.1205304285451154,1.1739935075492645,1.2274565865534135,1.8763365068987148,2.7526730137974296,3.464662493933458,4.0123049473067995,4.559947400680142,0.07543289224466045,0.0768657844893209,0.0783651669089897,0.07993103950366688,0.08149691209834405,125.0,50.72609356587344,0.3903047040489865,0.07404723902811639,-0.010865208613989909,0.28934920963431615,0.0006441559533747981,123.493787362648,122.3629450851834,97.88240933081295,0.035447209780622574,13.175642016919173,0.035447209780622574,13.175642016919173,0.007336890739750346,-0.008704309129616412,2.0,14.824983110302991,24.676205668510008,13.779810049243126,272.97451435612993,-105283514443246.3,150836133783636.78,0.4663488150145259,0.030483813089586514,702.0000000000001,0.0010065533398402994,-0.22408876104597408,-8.572049569919349,0.004199808964810238,96.5,0.0002455756879024475,-0.03855089321630993,-1.4753461052694332,24863.889923095703,23540.0,19129.806494860084,27.44093986456081,835.0824785948872,75.0,-7.64541013755646e-05,1.2291212587066957e-07,-8.609784765619152e-05,-2.895988688468356,-3.261282108189073,1.3242573616666668e-05,0.003944297161073834,0.074,0.229,40.0,0.2904735811260874
229,210317_Replication_Study,PL_PC_T_DF_1sun_25C_40RH_air_18,WDS92,EP3,ether immersion,264,25.0,40.0,21.0,1.0,1.0,0.0004718144763371122,,,,0.00036191876307268834,0.00036191876307268834,0.00041331267402565613,120.0,0.004894375214053746,0.07012967537318313,109.53462180958542,3.7926048273799545e-05,3.2114074950923776e+17,1.329784867961096e+16,0.034892977022114274,4509207485408629.0,2.9397834513671034e+17,8.744997481605667e+16,0.7109336853027344,1.4329288437927097e-05,-0.011620985737633774,0.00023385513737628764,150.0,185.0,370.0,0.31196295827796056,19.17730113924946,5.828274514728322,20.0,1.017693708993143,1.0545820645694142,1.0966651642038194,0.07580959381536344,0.07813312674025656,0.08108906363065417,1.7894226003781715,1.9977959138746544,2.099370151720891,0.7708391711106021,0.7804993872164947,0.8197336799123223,1.3436012648812512,1.424912497212509,1.4671527007488907,1.0555665858414895,0.7986073912726687,1.0,1.0070774835972571,1.0141549671945145,1.0250713801083973,1.0398267223389057,1.0545820645694142,1.3157690401512685,1.6315380803025372,1.831097263077468,1.914446588476061,1.9977959138746544,0.07472383752614538,0.07544767505229075,0.07627430040034207,0.07720371357029931,0.07813312674025656,120.0,19.17730113924946,0.31196295827796056,0.029655386691558604,-0.010622774883142805,0.33390115328638054,0.0007891115190829486,120.65968189365736,119.49296219623629,116.37940678799498,0.09006479765096824,6.70216544504672,0.042708594771544095,7.681716000258931,0.004776420899905811,-0.0052458006509998704,3.0,23.33953740676395,52.00381244496919,13.266183819992039,13.187583891048336,77544409855920.64,180145126727326.03,0.4792851524115624,0.010077028651728374,221.0000000000003,0.04919242228969253,-0.796352008630002,-42.21753527256018,0.0011126609285070615,24.125,0.005866127895167962,-0.05940174784819737,-2.934823703271454,24205.20523071289,24000.0,1828.069920376044,16.07703522004125,769.4079762545341,80.0,-4.4100910599157595e-05,7.089922681776828e-08,-7.043288976662544e-05,-1.6704890378468789,-2.6679124911600547,1.1610650449999998e-05,0.005575869538378846,0.074,0.229,55.0,0.386070544636103
230,210317_Replication_Study,PL_PC_T_DF_1sun_25C_40RH_air_16,WDS90,EP3,ether immersion,264,25.0,40.0,21.0,1.0,1.0,0.00036017497516088157,,,,0.00034022541264560333,0.00034022541264560333,0.00036017497516088157,175.0,-0.00028424667682173726,0.04598255823303221,117.62367334125344,7.336351305225837e-05,5.98837974989258e+17,2.4374400360780176e+16,0.03245954167956856,1.0763644245401242e+16,5.6256257974381114e+17,1.4214855222475872e+17,0.018314361572265625,2.4341979221059073e-06,-0.002503106395637262,0.0001392043482754901,225.0,240.0,,0.33193264865752403,35.674048736174726,6.606592472836667,20.0,0.9965162588111875,0.9914250316712784,1.000668223634084,0.07570112706322801,0.07750557178257066,0.07940143467956715,1.391799524636547,1.658443729491231,1.6774945689323086,0.8388311271416521,0.7582299892836838,0.765914982594554,1.183843352903322,1.2963396427421505,1.3073734246573188,1.0726233734336237,0.7124585636788676,1.0,0.998606503524475,0.99721300704895,0.9954980133832058,0.9934615225272421,0.9914250316712784,1.1567198098546188,1.3134396197092377,1.4451283656074838,1.5517860475493575,1.658443729491231,0.0746804508252912,0.07536090165058242,0.07606201600709654,0.0767837938948336,0.07750557178257066,175.0,35.29800918135454,0.3508940254760307,0.020692331276215725,-0.01565712380148611,0.465353719258858,0.0007364806060436985,178.9434558217018,177.22926683752885,132.73035018259526,0.05197399663220881,9.951578529289426,0.05197399663220881,9.951578529289426,0.0016113547000075922,-0.0014269412612898738,11.0,15.30496738474692,20.974563048739647,11.45408709966819,8.793016378835953,-877910927487485.6,650397289104322.0,0.5917428243456185,0.0004993018233058644,-356.71633173987874,0.022929707763429723,0.0392328947988204,0.1804016643182832,-2.0962989916894848e-05,21.252409854323922,-0.0010346282155054305,-0.0026194887018048995,-0.01152174053949971,188862.95467985165,180830.94555873924,52885.34848224145,0.8692878679985087,1.0229506844234724,125.0,-3.4006822921124e-05,5.467137568997287e-08,-7.809991932492075e-06,-1.2881372318607576,-0.29583302774591197,1.2732848796666666e-05,0.0072527182384913656,0.074,0.229,80.0,0.335891917443777
231,210317_Replication_Study,PL_PC_T_DF_1sun_25C_40RH_air_15,WDS92,EP3,ether immersion,264,25.0,40.0,21.0,1.0,1.0,0.0009475510876751509,,,,0.0005853489553203167,0.0005853489553203167,0.0008142433861948531,195.0,0.014210872844618791,0.17147000642637955,97.08623251993835,3.2726740293352144e-05,2.798360954399708e+17,1.2732194941615108e+16,0.04169395857549174,4988836105878722.0,2.62670555653351e+17,6.472991760208204e+16,0.9210281372070312,3.730970576150094e-05,-0.050062207453894246,-0.00046216485819486623,155.0,185.0,705.0,0.5973178176428932,2.6181559981030182,17.55905017891234,20.0,1.3119872854394767,1.5503566801569706,1.703285353462256,0.0769267447766016,0.08214243386194854,0.08805395509947021,3.3911923635305987,3.279274354366485,3.8951394434943625,0.9272708001970726,1.3070064595108728,1.43434001792092,1.8563192508477753,1.83901603409585,2.0226591736067663,1.0517548349738786,0.7876167263877529,1.0,1.1247949141757907,1.2495898283515814,1.3596611643829755,1.4550089222699731,1.5503566801569706,1.9564769454122395,2.912953890824479,3.368808761697776,3.3240415580321305,3.279274354366485,0.07517069791064064,0.07634139582128127,0.07796988259367098,0.08005615822780976,0.08214243386194854,170.0,34.5122220241958,0.4329237718441605,0.06101348608136747,0.033655114261531234,0.31002785098980956,0.00021585023671267527,144.68497885167187,143.79768809064478,58.650890130051806,0.043882752850628454,12.218635118049933,0.043882752850628454,12.218635118049933,0.009049297182334552,-0.01747244935199401,1.0,16.592361159913537,23.61562591967386,9.838178265277703,4.812070737344501,244433065206421.88,214972663077837.38,0.4904349819297821,0.0453964880871682,1004.2000000000002,0.006736511495368009,-0.6468465881790226,-25.291501813254786,0.0060138745973549665,131.125,0.0016812201029594376,-0.1240550472515047,-5.259383225364029,24889.110412597656,23830.0,17345.763451776682,28.99063430963476,934.813092989948,80.0,-8.501388527890907e-05,1.366733396920888e-07,-0.00016669581939482314,-3.2202229272314042,-6.314235583137241,7.4860586666666674e-06,0.0014161509264886902,0.074,0.229,40.0,0.24625404280831806
232,210317_Replication_Study,PL_PC_T_DF_1sun_25C_40RH_air_19,WDS92,EP3,ether immersion,264,25.0,40.0,21.0,1.0,1.0,0.0005160332247000502,,,,0.0003112936237150782,0.0003112936237150782,0.0004096239743277497,140.0,0.0056348543617732,0.03296203013538489,115.78159993185051,8.351259358872663e-05,8.99237591373973e+17,2.322950335071139e+16,0.033567852521519864,1.2248775262878476e+16,8.539853877457526e+17,1.6388380308696874e+17,0.2362632751464844,2.6265691769757065e-05,-0.0041384209003743466,0.00012020673182274728,195.0,220.0,335.0,0.3331339582078609,9.511028402406048,3.431655858565286,20.0,1.0298372826896662,1.075626732075616,1.1198604923029596,0.0755564681185754,0.0780962397432775,0.08175396320343348,1.2815618388233165,1.3562026326279157,1.524486904321548,0.9340355695601747,0.9867250621625913,1.0031163595489812,1.135465140066391,1.1725382389902497,1.250191476076501,1.0759730229176854,0.6053997745219972,1.0,1.0119349130758666,1.023869826151733,1.0389951725668563,1.057310952321236,1.075626732075616,1.1126247355293266,1.2252494710586532,1.2964899975842363,1.3263463151060761,1.3562026326279157,0.07462258724743016,0.07524517449486032,0.07606442244351583,0.07708033109339667,0.0780962397432775,135.0,9.511028402406048,0.3331339582078609,0.01575295054306724,0.0012407714249871855,0.49670059736692235,0.0005439478086588714,137.0374971781075,135.8956685866919,117.84846903483898,0.07793623097891632,4.936593935034084,0.07793623097891632,4.936593935034084,0.002373078460844835,-0.0019678408228506507,3.0,19.01196361155428,26.747308915976028,12.967529036003352,5.918197335204704,-369153434043476.94,518579098570048.4,0.5285475083613907,0.010667146788634275,255.4000000000003,-0.004470665704229626,-1.3339996853409977,-85.0017275444067,0.0012695862096335445,30.375,0.0018040199532856815,-0.08574339925200508,-2.670807851328826,24087.931060791016,23770.0,4023.598905615147,36.03722564775673,1863.2647862950653,90.0,-4.806325378306138e-05,7.726932358694471e-08,-0.00013548453453768097,-1.8205777948129314,-5.131989944609128,1.251452160666667e-05,0.005717526885186357,0.074,0.229,55.0,0.35805399895390316
233,210317_Replication_Study,PL_PC_T_DF_1sun_25C_40RH_air_20,WDS92,EP3,ether immersion,264,25.0,40.0,21.0,1.0,1.0,0.0006958472451411357,,,,0.0006414061086719352,0.0006414061086719352,0.0005958452537453799,150.0,0.007167805671373523,0.11226739119704209,110.79154897301159,0.0001046980670607501,1.0733108896767034e+18,3.1347972106647744e+16,0.031998706131453815,1.7635457711768392e+16,1.0241507434296826e+18,1.9747654697410618e+17,0.6920928955078125,1.8935379252175977e-05,-0.006611080412449527,0.00018569833607539607,185.0,250.0,,0.32598682742646223,15.369362663389548,6.284682939594379,20.0,1.0476122643623702,1.1143881332453864,1.1862971341944273,0.07720703054335969,0.0799584525374538,0.08468031342098757,2.409553451869876,3.4885528831172756,2.511456709534901,0.7018504722422282,0.6566595634328996,0.8719487426902709,1.5637112174851935,1.8911792055930907,1.6139720395213706,1.0818177035604546,0.7108048710632467,1.0,1.019044905744948,1.0380898114898962,1.0609674381389735,1.08767778569218,1.1143881332453864,1.5638213807479504,2.127642761495901,2.625353338119356,3.056953110618316,3.4885528831172756,0.07528281221734387,0.07656562443468774,0.07775731494217851,0.07885788373981616,0.0799584525374538,145.0,15.35240832864732,0.31246669629410745,0.043387682133440165,-0.00858689361477032,0.5565374183025382,0.00035833284003313783,143.43468003112855,142.45025779892532,101.24847216399378,0.07493904273245983,5.999065342340457,0.07493904273245983,5.999065342340457,0.005059172378968864,-0.004724864587545925,4.0,16.0185799597671,16.71796545775858,12.92144872640123,2.5730632738442005,469854807171089.0,781732913267104.0,0.6022039412221718,0.013010733146684524,269.3999999999998,0.023747328542676374,-0.06160225636844437,2.0796492754676237,0.0018411886252445132,37.625,-0.0005865369255883539,-0.1858893190000341,-14.741566738970976,24283.306579589844,23760.0,7415.789781119871,36.501353255698675,1765.416443848847,85.0,-6.361991407128637e-05,1.0227912885665495e-07,-8.116183286766712e-05,-2.409845229972969,-3.074311851047997,1.088452657e-05,0.004220241291227179,0.074,0.229,50.0,0.38538210876045736
