Repository: hillhouse-group/perovskite-ML

# Modeling Notebooks

After the desired experimental data have been rendered down into a Pandas DataFrame and saved in CSV format, the modeling notebooks will read them in and use them to train machine learning models. Additional features may be constructed after reading in the data (although it is recommended to do so only during development and to try to maintain feature construction in the featurizer notebooks as much as possible).

File: Machine_Learning_Notebooks/Trial_Data/Film_Featurized_Data_for_Modeling.csv (part 12 of 13)
,ClassID,ExptID,BatchID,Drive,Method,Film Thickness [nm],Temp (deg C),RH (%),Oxygen (%),Illum (Nsuns),MA fraction,Bleach Rate (polyfit) (1/min),Bleach Rate (1% inc) (1/min),Bleach Rate (2% inc) (1/min),Bleach Rate (5% inc) (1/min),Bleach Rate (fit to 1% inc) (1/min),Bleach Rate (fit to 2% inc) (1/min),Bleach Rate (fit to 5% inc) (1/min),tLD75 (min),dLDdt (1/min),dPLdt (1/min),LD_0 (nm),PLQY_0,xy1t0_0,xy0t1_0,xy0t1Norm_0,xy1t1_0,t0xy1_0,t1xy0_0,frac_bright_0,ddTr0,ddPL0,ddLD0,tPLmax,tPLmax10,tPL10,TrFail,PLFail,PLEnhance,pred_horiz,Ld1,Ld2,Ld3,Tr1,Tr2,Tr3,PL1,PL2,PL3,mu1,mu2,mu3,tau1,tau2,tau3,QFLS_0,Tr_end,Tr_finished,Ld_2min,Ld_4min,Ld_6min,Ld_8min,Ld_10min,PL_2min,PL_4min,PL_6min,PL_8min,PL_10min,Tr_2min,Tr_4min,Tr_6min,Tr_8min,Tr_10min,tLD80 (min),PL_LD80,Tr_LD80,dtaudt,dmudt,tau0,mu0,tLD75 corrected (min),tLD80 corrected (min),LD_0 corrected (nm),mu_LD80,tau_LD80,mu_LD75,tau_LD75,ddmu0,ddtau0,Days Stored,xy2t0,xy3t0,xy2t1,xy3t1,beta_mean,beta_std,cv_slopes,dDFmeandt,dDFmediandt,dDFstddt,dDFskewdt,dDFkurtdt,d2DFmeandt2,d2DFmediandt2,d2DFstddt2,d2DFskewdt2,d2DFkurtdt2,DFmean_0,DFmedian_0,DFstd_0,DFskew_0,DFkurtdt_0,tLDmax,dAdt,deg_rate,ddA0,vol_rate,d_vol_rate,initial_PD_power,sigma_ph,Tr_0,Ref_0,tA80,Abs_LD80
234,210317_Replication_Study,PL_PC_T_DF_1sun_25C_40RH_air_22,WDS92,EP3,ether immersion,264,25.0,40.0,21.0,1.0,1.0,0.000750037253303522,,,,0.0004967528077155587,0.0004967528077155587,0.0006154390859800868,175.0,0.0044963524441794635,0.16144005673230216,104.79250906509657,6.750219572979937e-05,7.215936429509809e+17,1.8470132317099412e+16,0.034148513242406114,9422133170515406.0,7.002497442628466e+17,1.181476923869107e+17,0.4784126281738281,3.2986546453404694e-05,-0.014200160464029722,0.00013549179385765055,185.0,210.0,,0.46517825919075906,24.140915404187226,8.727507945192952,20.0,1.0316868776282455,1.0917848472187688,1.1469611335124577,0.07648376403857779,0.08015439085980088,0.08527707861465104,2.639367001217161,3.568725979232836,3.380881286199811,0.6508565993035897,0.6229510673478008,0.7012451488497227,1.63534919152574,1.9134635368575528,1.8759771015116125,1.0704707739281816,0.756901229314906,1.0,1.0126747510512981,1.0253495021025965,1.0437064715463502,1.0677456593825594,1.0917848472187688,1.6557468004868645,2.311493600973729,2.825238796820296,3.1969823880265658,3.568725979232836,0.07499350561543111,0.07598701123086223,0.07721788940282241,0.07868614013131164,0.08015439085980088,170.0,17.9941721053703,0.42569265221400665,0.058120912997333005,-0.018483401708132403,0.44626132854310674,0.0003176461554455548,164.99287457828748,163.80105410437514,85.36196754224635,0.06519571595323631,8.620991209323467,0.06519571595323631,8.620991209323467,0.006424757374812425,-0.007144696923878548,5.0,14.529739488802417,4.3936900085254145,9.72974600231732,-6.538257490319019,21005864436252.06,308074366823887.2,0.5088862439260087,0.01479412787431696,316.79999999999984,-0.0040852078686258566,-1.0910015654796485,-98.99815852666632,0.002249184861173061,47.24999999999999,0.0011636870047642765,-0.11024403253305905,-7.917291959097321,22853.07113647461,22540.0,7326.077398722218,54.83054866786075,3543.977441958133,105.0,-6.838661601105349e-05,1.0994236023688638e-07,-0.00015709328520668945,-2.5904021216308144,-5.950503227526116,1.228890926e-05,0.002999778298631609,0.074,0.229,40.0,0.2534412276645229
235,210317_Replication_Study,PL_PC_T_DF_1sun_25C_40RH_air_21,WDS92,EP3,ether immersion,264,25.0,40.0,21.0,1.0,1.0,0.0004245682204873767,,,,0.00046510957766275894,0.00046510957766275894,0.00038728147842242424,190.0,0.012237114896132306,0.4015641726100683,107.37047650110716,4.371056120814111e-05,4.3112279708110074e+17,1.51965770972502e+16,0.036602113134749134,7112043879960945.0,4.142961089193415e+17,7.904932438337819e+16,0.08007049560546875,4.525233795184443e-06,0.035457488217230486,-5.071994364540537e-05,170.0,205.0,,0.522871291307719,32.51305248994129,20.78255989347746,20.0,1.1258107195742713,1.3089642327053108,1.41251454488107,0.07632554788831379,0.07787281478422427,0.08056038137615282,2.643770433174175,6.0604152772098745,6.553854595489237,0.7745592346050179,0.6882570668880849,0.7675306755597365,1.6363497066233643,2.489458437744468,2.599501756780653,1.0592363039593715,0.7494452520811727,1.0,1.0503242878297085,1.100648575659417,1.162441422200479,1.235702827452895,1.3089642327053108,1.6575081732696701,2.3150163465393403,3.327099401981315,4.693757339595595,6.0604152772098745,0.07493021915532551,0.07586043831065103,0.07663500126749588,0.07725390802586007,0.07787281478422427,165.0,43.72128554113788,0.3887076341737851,0.11303228002926125,-0.015674202820754487,0.35862012420923245,0.0003547868973215448,156.76682621386706,156.23809302381477,80.87217115131138,0.016209574747109302,12.17555417674184,0.016209574747109302,12.17555417674184,0.002782771953560983,0.00433518048995479,5.0,18.143344035099407,17.596416997795615,13.454897976936039,4.898135455489668,-310929081325159.94,310305944334293.2,0.5475708627496358,0.007498872558317416,168.59999999999997,0.0008743480113595767,-1.740509958036177,-154.58983192277978,0.000682475373987903,14.375,0.003509363005508907,0.14761268015893472,19.98887526447683,23537.984161376957,23260.0,3256.946279257962,44.74482656548156,3201.842908328076,105.0,-3.9795107944081504e-05,6.397696433095649e-08,-1.621787270000168e-05,-1.5073904524273298,-0.6143133598485486,1.0421414406666667e-05,0.0026925174756145297,0.074,0.229,55.0,0.29222311510786575
236,210317_Replication_Study,PL_PC_T_DF_1sun_25C_40RH_air_25,E01,EP3,ether immersion,264,25.0,40.0,21.0,1.0,1.0,0.0007035408395529972,,,,0.0003885900651148175,0.0003885900651148175,0.0005044977171601671,260.0,0.014497962393729965,0.2500324518318472,84.11550523498508,3.540645816673549e-05,3.636918216453743e+17,1.2969084289370538e+16,0.03979336351958933,6195723689141301.0,3.4941834102620883e+17,6.3983880746954264e+16,0.5493240356445312,4.629680266706251e-05,-0.012576201889435678,0.00029192612530625774,145.0,180.0,270.0,0.7638164315969737,4.809461586887293,6.796042330970554,20.0,1.1513912729246734,1.4118886637944295,1.6024356503745978,0.07594295032557409,0.0790449771716017,0.08469167171054079,3.0706018138274445,4.512393533183105,4.686610290745565,0.7518054066531619,0.9272794018206482,1.1623746936817363,1.7633577141574073,2.1497615444031863,2.209098346298423,1.0537894246900017,0.8122834557928628,1.0,1.0605565091698694,1.1211130183397386,1.2034907510986246,1.307689707446527,1.4118886637944295,1.8282407255309778,2.6564814510619557,3.3589601576985766,3.935676845440841,4.512393533183105,0.07477718013022963,0.07555436026045927,0.07656335569477961,0.07780416643319066,0.0790449771716017,250.0,18.70486668939001,0.5569692961829553,0.08027397738282097,0.01325196152425389,0.3225501271626797,0.00018694269836357086,138.8805707293542,138.37164084376016,55.673798126133974,0.028925849464699824,14.161285873290138,0.028925849464699824,14.161285873290138,0.00847337177028649,-0.007539077678232563,1.0,17.181303411930234,14.049635049663742,43.778027730177826,1451.9524492224873,43299141518974.8,293628972856693.8,0.5262138765531643,0.014424760830750826,264.4000000000001,0.0650782591389653,-1.052559952700937,-43.249129354339196,0.0021011221562386288,37.5,0.009499986346861175,-0.19520923186777844,-8.896482036601485,22231.571044921875,22020.0,2122.710095920941,23.23397206916935,830.0204008358207,80.0,-6.440459007386483e-05,1.0354062031180719e-07,-0.0002338835202398483,-2.4395678058282133,-8.859224251509406,1.805223378333333e-05,0.0012760333530659946,0.074,0.229,35.0,0.13875022552900337
237,210317_Replication_Study,PL_PC_T_DF_1sun_25C_40RH_air_27,E01,EP3,ether immersion,264,25.0,40.0,21.0,1.0,1.0,0.0005476333224652691,,,,0.00029009389541787836,0.0003908542692439601,0.0003908542692439601,130.0,0.009400574890106048,0.11451182107667687,97.37351299157636,0.0001365098476606445,1.1775777145169674e+18,3.794671020254014e+16,0.025729834647901986,2.0519018808346936e+16,1.1128194397807634e+18,2.5465563436723456e+17,0.940166473388672,3.6860651663859e-05,-0.007843925885093224,0.00015059854770645424,125.0,150.0,220.0,0.5407986268912127,11.983954382698721,4.9888249686079345,20.0,1.0627138033719596,1.178382270287777,1.2617052975517078,0.0754504694770894,0.07790854269243962,0.08230786430263774,2.041057335040891,2.6899183758271206,2.692243337682537,0.7871117671027594,0.8393197801152859,0.9557082669558332,1.434816089758515,1.6544168359023366,1.6656759315692007,1.088676628847173,0.8381615741407914,1.0,1.025085521348784,1.0501710426975677,1.085847496755123,1.13211488352145,1.178382270287777,1.4164229340163563,1.8328458680327127,2.170829543198137,2.430373959512629,2.6899183758271206,0.07458018779083576,0.07516037558167152,0.07594208412015944,0.07692531340629953,0.07790854269243962,125.0,12.154722201918876,0.4976116502394635,0.04433257081702847,-0.0016133437223994761,0.6360137853717307,0.00021166508067231837,124.07983700327974,123.20239368280198,83.18707629182987,0.05447894014525213,8.931852695651674,0.05447894014525213,8.931852695651674,0.00530192491819534,-0.004304306872293866,2.0,13.09872431364121,12.35199730892449,13.000682400782422,10.294868397005672,1304006640106063.5,1302247017773411.8,0.7005636447058923,0.0114334765861047,253.59999999999985,0.05340269181296879,-0.09381164671543146,-2.4451619154794595,0.0014113601093857903,30.5,0.0074849588740686064,-0.007079276067927521,-0.22520144244120452,23160.884704589844,22970.0,1358.3053661773074,2.5502768193213923,37.699334686084256,75.0,-5.085065795651454e-05,8.175051905528101e-08,-0.00019282531757985603,-1.9261612862316113,-7.303989302267275,1.782575342333333e-05,0.002848866163124373,0.074,0.229,45.0,0.18683396056924093
238,210317_Replication_Study,PL_PC_T_DF_1sun_25C_40RH_air_28,E01,EP3,ether immersion,264,25.0,40.0,21.0,1.0,1.0,0.000639997151794483,,,,0.0003973493457779309,0.0003973493457779309,0.000485086360921041,165.0,0.01012094918685635,0.28121683325623176,89.18913215865486,4.303022847400714e-05,3.8874204135095174e+17,1.4364625511366804e+16,0.035531772905225134,6031457194233744.0,3.793834652607095e+17,5.4550971407085976e+16,0.3838157653808594,3.592879039626337e-05,0.0042184491910819966,0.0001504676416005602,110.0,130.0,160.0,0.7798727030295524,-4.000494620322957,12.670672340216425,20.0,1.0979328951672795,1.2260051193388994,1.343759728553313,0.07598674672888966,0.07885086360921043,0.08371191356980116,2.4971019103497136,4.205126280253527,5.11760576430259,0.7585035948374169,0.7246448900764453,0.7831097038067222,1.5892563337801844,2.074241567461578,2.3057947045020044,1.05883076800473,0.9580403492120849,1.0,1.039173158066912,1.0783463161338236,1.1235473400016036,1.1747762296702515,1.2260051193388994,1.5988407641398854,2.197681528279771,2.8387067843304763,3.5219165322920016,4.205126280253527,0.07479469869155586,0.07558939738311173,0.07655957010495382,0.07770521685708212,0.07885086360921043,105.0,34.83501870380032,0.5031113510852603,0.08804738694374814,-0.01369059186681609,0.3558008946795937,0.0002577642365119194,98.92056367279307,98.30893514420924,68.66142878938804,0.028287557869458028,15.481102628110913,0.028287557869458028,15.481102628110913,0.004152754008032228,-0.0020854220019758175,2.0,11.436575281328011,1.0700797856328488,6.343563869201625,-11.57836442734555,-61440849808307.18,271475921019236.84,0.521181065417488,0.013187984016483195,275.20000000000033,0.008047523314608333,-0.3114491808461043,-13.578495198906015,0.001783853828435277,38.25,0.0005726608963943147,-0.03126500134759355,-1.2929257032646284,24442.332916259766,23260.0,19100.23364283493,24.661101548001557,676.5345206152313,60.0,-5.891175087941363e-05,9.471000782263192e-08,-0.0001809335482778618,-2.2315057151293045,-6.853543495373553,1.4545251889999997e-05,0.0019408233049641754,0.074,0.229,40.0,0.18214397237545996
239,210317_Replication_Study,PL_PC_T_DF_1sun_25C_40RH_air_30,E01,EP3,ether immersion,264,25.0,40.0,21.0,1.0,1.0,0.000600025085011983,,,,0.0004771341056257622,0.0004771341056257622,0.0005330601524808931,80.0,0.00546418486489008,0.022644570435600246,84.5370131829374,8.36108146620593e-05,4.9819982896190426e+17,2.221639508751846e+16,0.027259543761053967,6492122879133225.0,4.4880026031138906e+17,1.4716897125902822e+17,0.4974708557128906,1.6281279562940613e-05,-0.0002977774110174591,0.000443042347697134,95.0,120.0,300.0,0.32489957590594815,7.967209016969419,2.4769720610688117,20.0,1.0092486460836427,1.0531819390778645,1.1082612381029529,0.07638567052812882,0.07933060152480893,0.08301877441797301,1.1312257045908016,1.2475625386307303,1.3386305625800277,0.9540480578411806,0.9848092441061885,1.0469361514162174,1.0676431037724812,1.1263015689972649,1.1731784886977241,1.0760034100631444,0.894685950531949,1.0,1.003699458433457,1.0073989168669142,1.018035304682487,1.0356086218801759,1.0531819390778645,1.0524902818363207,1.1049805636726413,1.1544930713987873,1.201027805014759,1.2475625386307303,0.07495426821125152,0.07590853642250306,0.07697465672746484,0.0781526291261369,0.07933060152480893,80.0,10.085617551562061,0.3732285095197684,0.011563878626359127,0.0034313928102732015,0.49699442464254445,0.00031497025165341444,81.15385560308724,80.09308756933765,89.70331963352416,0.0578041486414666,5.595280729254301,0.0578041486414666,5.595280729254301,0.0015342625684765458,-0.00017969277095394965,6.0,14.93750302721113,64.1381503082427,-3.5211978448951418,21.04724165325606,10617333123732.486,304095470124848.94,0.4705591374445541,0.028504523251068545,684.1,0.15279811482178016,0.008101202940083074,0.005424396504831003,0.002489701171225215,59.43750000000001,0.014231742758217734,0.00021425796008426454,0.0016603173614184062,25437.516174316406,25230.0,1782.6391739104056,0.5599953324048346,0.07386892908625953,50.0,-5.5420882008754107e-05,8.909788098694014e-08,-7.444243522448672e-05,-2.0992758336649286,-2.8197892130487396,7.290441006666667e-06,0.0033126637540497558,0.074,0.229,45.0,0.3095623437093988
240,210317_Replication_Study,PL_PC_T_DF_1sun_25C_40RH_air_33,WDS92,EP3,ether immersion,264,25.0,40.0,21.0,1.0,1.0,0.00031059710562687896,,,,0.0003733875630175201,0.0003733875630175201,0.00031059710562687896,155.0,0.013968152243394285,0.11996632947530284,49.51169314142854,0.00015298068044321543,1.0698398247185533e+18,3.730059009442028e+16,0.031355541128871504,1.4289742129611454e+16,1.0017013683566328e+18,2.7304293872753878e+17,0.16652679443359375,-2.5809803850298755e-06,0.005179493180287001,-0.0010311840909635022,160.0,195.0,255.0,0.36571336872792504,15.977738508084547,6.355413337939945,20.0,,,,0.0758669378150876,0.07710385373589397,0.07876431312017919,1.444965904448813,2.148906467911976,2.764791970100659,,,,1.2066706547153414,1.4759699781494042,1.6794949705501865,1.0916215450820868,0.7852135548283327,1.0,,,,,,1.1779863617795252,1.3559727235590504,1.5857540171414457,1.8673302425267109,2.148906467911976,0.07474677512603504,0.07549355025207008,0.07611432099924888,0.07660908736757142,0.07710385373589397,150.0,,,0.047596997814940395,,0.6735303738399516,0.0,,,0.0,,,,,,0.0012525733743744285,14.0,2.8063461706925175,17.47679531394761,-6.108821930597176,-2.513632742798136,-551464265341516.2,633656980292344.4,0.4794892835336994,0.0026656622327447662,63.2000000000002,-0.006211589193257513,-1.2136119737633537,-63.53803051274836,9.723205444035382e-05,1.75,0.0038828514246507144,0.2540174020972094,13.25229951926395,23086.924743652344,22920.0,1818.605197924638,21.03067455636135,1061.9886726530476,105.0,-2.943894692289867e-05,4.7327788628534655e-08,1.959288184401304e-05,-1.115111625867374,0.7421546153035242,9.308818936666667e-06,0.0,0.074,0.229,75.0,
241,210317_Replication_Study,PL_PC_T_DF_1sun_25C_40RH_air_35,WDS92,EP3,ether immersion,264,25.0,40.0,21.0,1.0,1.0,0.00024074186873289423,,,,0.0002776503705945052,0.0002635169282045927,0.0002336507605860396,185.0,0.006220671259130618,0.12227233075178237,95.1654593869693,0.0003007312909224055,1.7481475020433157e+18,6.3429072064510104e+16,0.021396870028132342,1.9218572849314116e+16,1.5604225741835044e+18,5.772845370694298e+17,0.5572776794433594,-5.333697489517257e-06,-0.004674446746210527,-3.3470403771884705e-06,220.0,240.0,265.0,0.2956703990179287,7.382367588358058,3.597747699755653,20.0,1.0316186050387708,1.068801621334406,1.0998386380131047,0.07538825185297254,0.07663516928204595,0.07759672533585711,1.7546676174811122,2.275612897651698,2.864223752472844,0.8004161625347467,0.7524730408240237,0.708742933790788,1.3296045183444678,1.5181100767624798,1.7067472167893152,1.109094986556164,0.5383347691754542,0.0,1.0126474420155083,1.0252948840310165,1.0390552082978979,1.0539284148161518,1.068801621334406,1.301867046992445,1.6037340939848899,1.8588566735152294,2.0672347855834636,2.275612897651698,0.07455530074118902,0.07511060148237804,0.07563763533878723,0.07613640231041659,0.07663516928204595,185.0,7.781102026983238,0.3107604556766753,0.04617494417571915,-0.018434286406767194,0.9463331337991449,0.0002533442772374087,189.53531100183142,187.84277112676355,111.01344000344501,0.12767034252723244,4.246069125297957,0.12767034252723244,4.246069125297957,0.003032814315090606,-0.002821979198529116,15.0,7.969648573871029,56.18332177102429,-8.432422782926977,14.186290780219986,157508879133712.28,904508117680911.0,0.4974117284840796,0.0028775298022570357,84.60000000000008,-0.01970709961561993,-1.1942012559956967,-100.93912290726433,-3.422639893117458e-06,-0.375,0.0002036595231495264,-0.0048610949097478845,0.19261979437898002,24933.55865478516,24330.0,6116.7806114310215,42.3323333100958,2428.1606184812053,135.0,-2.298649033040248e-05,3.6954438571406125e-08,3.3208501658462734e-05,-0.8707003913031244,1.2578977900932855,7.6381146e-06,0.005073544178265684,0.074,0.229,95.0,0.38771845491014495
242,210317_Replication_Study,PL_PC_T_DF_1sun_25C_40RH_air_32,WDS92,EP3,ether immersion,264,25.0,40.0,21.0,1.0,1.0,0.0002663117670638758,,,,0.000253863259417253,0.0002589029166596458,0.0002663117670638758,135.0,0.004438308104017842,0.090304259669928,97.16941151509636,0.00022432370209239124,1.6058465244846543e+18,6.3262733714230024e+16,0.028026615959055732,2.4897478248553656e+16,1.4820812161975409e+18,4.296505531594904e+17,0.020725250244140625,1.753496219314074e-06,0.0007625200007930835,7.849146061462971e-05,150.0,185.0,210.0,0.27199431864808227,8.545852612244081,3.335095936362791,20.0,1.019128939537186,1.0535891740994474,1.0802472853423857,0.07526931629708628,0.07658902916659646,0.07799862516122787,1.600850615748033,2.23982723153572,2.2920787892362373,0.8181937226301523,0.7371086610310077,0.7643931751611652,1.2694106134955991,1.5059518446397149,1.5266151444164284,1.101517095694995,0.5206320307755848,0.0,1.0076515758148745,1.0153031516297488,1.0260209864496384,1.0398050802745429,1.0535891740994474,1.2403402462992132,1.4806804925984263,1.7286459389055704,1.9842365852206452,2.23982723153572,0.07450772651883451,0.07501545303766902,0.07553325887098832,0.07606114401879238,0.07658902916659646,135.0,8.545852612244081,0.27199431864808227,0.03632773328786801,-0.015758110722313007,0.8165732229998396,0.00026878559875035215,134.21245189992825,133.025818298937,106.21810603935376,0.1251284228981442,4.106381092169582,0.1251284228981442,4.106381092169582,0.0020144243154140607,-0.0006573876470296683,14.0,11.414397968514894,50.29573006607374,43.553299904629164,1846.2098952479985,-1810501371002546.0,1269659806284361.5,0.5506405512917562,0.003894773484178824,112.79999999999991,0.001094813959816238,0.0014266379381375008,-0.04972505748898492,1.6775991604666753e-05,-0.25,-0.0002451263250655137,-0.0022050227697300476,-0.032432064495407434,28919.8356628418,24490.0,38826.246811837016,12.143301780428242,163.2556838352584,95.0,-2.5371425731289816e-05,4.078860148632032e-08,-6.676646916598986e-06,-0.9610388534579476,-0.25290329229541614,9.698300826666667e-06,0.004644697473905187,0.074,0.229,80.0,0.4445711064318453
243,210317_Replication_Study,PC_PL_Tr_MAPI_1sun_25C_40RH_air_34,WDS-92,EP3,ether immersion,264,25.0,40.0,21.0,1.0,1.0,0.0002596253428446945,,,,0.00040824654777186635,0.00040824654777186635,0.0002596253428446945,390.0,0.004398690995480288,0.21733800413305274,112.09829065659729,0.0002365247877452101,4.64748696104759e+17,5.065806824782243e+16,0.01744782864262624,7013206845977750.0,4.542203225739752e+17,7.845668362158435e+16,0.6919600773001509,-1.5641548599786006e-05,-0.0007872876451366194,0.00011871468413801045,615.0,815.0,1075.0,0.30077175047638977,13.629571902894527,6.685667792822583,20.0,1.0177878031251661,1.0551050743129307,1.0838700867529611,0.07604123273885934,0.07716319333211617,0.07795310218299263,2.1659203935577755,3.29247640485872,4.246781398450564,0.7001261112298919,0.6084797740811514,0.564290223131473,1.4795791723445793,1.8295541861222553,2.081861986618476,1.1624124870068306,0.5450267432259917,1.0,1.0071151212500664,1.0142302425001328,1.025251257362719,1.0401781658378249,1.0551050743129307,1.4663681574231102,1.9327363148462204,2.3912315958179646,2.8418540003383423,3.29247640485872,0.07481649309554374,0.07563298619108746,0.0762656248575107,0.07671440909481343,0.07716319333211617,385.0,13.629571902894527,0.30077175047638977,0.07191121947266209,-0.02797551335508643,2.6710845065427438,0.00010275167999077595,393.9378246797132,389.6571348870449,118.7780709944144,0.11489884670751206,5.510251889092753,0.09629359734503853,5.651110291935326,0.004164551032427352,-0.002592083171338065,379.0,-2.611184214379822,6.009376487910609,15.495113035404486,1955.4439274567806,270149706913889.78,530248725562124.94,0.4716175064834305,,,,,,,,,,,,,,,,230.0,-2.472203092253642e-05,3.974459606297272e-08,9.242773091583635e-05,-0.9364405652475918,3.5010504134786498,7.292446356479002e-06,0.005808083631387594,0.074,0.229,150.0,0.4016587087295458
244,210317_Replication_Study,PL_PC_T_DF_1sun_25C_40RH_air_31,WDS92,EP3,ether immersion,264,25.0,40.0,21.0,1.0,1.0,0.00028611009307474746,,,,0.0003289381764034011,0.0003289381764034011,0.00028611009307474746,190.0,0.005977082857610494,0.122859988284671,80.61872465161005,0.00017155017898263844,1.3160801165859338e+18,4.134022395812132e+16,0.03559602818391448,1.7994007248678452e+16,1.2406044001521539e+18,3.226855924599345e+17,0.09090042114257812,-2.283678449837602e-06,0.002108771495926058,0.0001503146050088527,205.0,255.0,,0.33021891238729484,12.44241018349221,5.342618201927872,20.0,1.0251078951633532,1.071765452839292,1.1113656735412736,0.07564469088201702,0.0768910514294161,0.07835304803544611,1.5024851466113032,2.1104088680189093,2.845025230941981,0.8542000974387287,0.7856058090196498,0.7253402784832252,1.2302108134582792,1.4621597405615434,1.7028334106974772,1.094583246569805,0.5712228307311364,0.0,1.0100431580653413,1.0200863161306826,1.034439406698541,1.0531024297689164,1.071765452839292,1.2009940586445214,1.4019881172890425,1.6240698908928244,1.8672393794558668,2.1104088680189093,0.07465787635280681,0.07531575270561361,0.07589396299149684,0.07639250721045647,0.0768910514294161,185.0,12.44241018349221,0.33021891238729484,0.04680898318391393,-0.017851469059388045,0.7134929933406878,0.00020376010886708954,187.10294360170656,185.88873337330514,86.44749762774401,0.07085837612390623,5.613804150153953,0.07085837612390623,5.613804150153953,0.0015441122828438482,3.476227289970005e-05,14.0,1.7946401788469144,9.50325107069721,-5.5898360109476615,-7.820545889325528,-855893329398124.0,756563637175851.4,0.4840333584281385,0.003037645797213806,69.99999999999957,-0.0001972956090491948,-0.1743621985522581,-17.74662161779368,6.771091958822118e-05,1.75,0.0015457927951003138,0.1024594033021227,11.557608951600406,23290.689392089844,22850.0,7237.942860130625,48.73734480494266,2938.843737331894,135.0,-2.718995839215328e-05,4.371218192596188e-08,1.7082957748905178e-05,-1.0299226663694425,0.6470817329130749,9.696650303333335e-06,0.0030765585051295854,0.074,0.229,90.0,0.3618041240977365
245,210317_Replication_Study,PC_PL_Tr_MAPI_1sun_25C_40RH_air_37,TDS-33,EP3,ether immersion,264,25.0,40.0,21.0,1.0,1.0,3.0441966001357385e-05,,,,1.0483948003411108e-05,1.1272857769937583e-05,1.8335871309155434e-05,425.0,-0.001750858577104116,0.0024977488316589923,100.451774778645,0.00018638910161060819,7.37866563680663e+17,4.2348446644582616e+16,0.020109014363930974,9581007784859790.0,7.256902748335242e+17,9.510563385828581e+16,0.19789886474609372,-2.8256441749752166e-06,0.001060560285879233,1.0371245969278968e-05,,,,0.11200385450085036,4.579614630127493,2.302099085419572,20.0,0.9940439472082484,0.976939036746125,0.971773925511677,0.07430153717523863,0.07439929463789614,0.07447478027913676,0.9679927479606033,0.9890135102151683,1.0346222264427951,1.003995711844035,0.9591812757288448,0.9276805563578824,0.984190826040952,0.9950255553031176,1.0179630863579974,1.1562541357916318,0.14548425523184477,0.0,0.9976175788832994,0.9952351577665988,0.9906229651158237,0.9837810009309744,0.976939036746125,0.9871970991842414,0.9743941983684826,0.9721969004115163,0.9806052053133423,0.9890135102151683,0.07412061487009546,0.0742412297401909,0.07432108866777014,0.07436019165283314,0.07439929463789614,410.0,4.279854658501254,0.1077814757469136,0.0012944797667231599,-0.005235455340830878,2.3693912149871075,0.00010140133242524223,414.5843108825699,404.6096893166699,111.13176346464519,0.2915932961809747,2.1837019898127017,0.25133201108518516,2.226393633494278,-0.0009762029591845045,0.0005328780644242737,64.0,-0.967396215332592,23.294472383120546,7.557827897850668,374.667506088721,-373080215407519.94,461860453075352.2,0.4639722130278892,,,,,,,,,,,,,,,,300.0,-2.967850683819665e-06,4.771291928775241e-09,1.657083091540612e-05,-0.11241858650832065,0.6276829892199288,7.858972438333334e-06,0.005084365196554905,0.074,0.229,455.0,0.8395472879222133
246,210317_Replication_Study,PC_PL_Tr_MAPI_1sun_25C_40RH_air_36,WDS-92,EP3,ether immersion,264,25.0,40.0,21.0,1.0,1.0,0.00014032639437363282,,,,0.00016471428078421169,0.00015176234384174734,0.00011536442228640089,545.0,0.005133339460341654,0.18665419302110256,80.34531677679767,0.00020337751337068513,1.1499971702541732e+18,4.387541194288065e+16,0.021209280961692792,1.235077717391662e+16,1.1465068958339437e+18,8.360688890619278e+16,0.4966239929199219,-2.9221535117932012e-06,0.0006000347544064339,7.481359392191573e-05,670.0,855.0,,0.3245474768752993,21.840782053536856,8.886546375537078,20.0,1.0260780582011384,1.0645491764223558,1.097747634802243,0.07482357140392105,0.07551762343841747,0.07610742256139508,1.932427589694783,2.8948569171098875,3.7900934412133407,0.7549265315910401,0.6624207719429024,0.6145591408582992,1.3946207179961227,1.7107931952339182,1.9608362964562445,1.1585091321657466,0.5157905600649703,1.0,1.0104312232804553,1.0208624465609106,1.0337722818453818,1.049160729133869,1.0645491764223558,1.3729710358779132,1.7459420717558263,2.1249134551778037,2.509885186143846,2.8948569171098875,0.07432942856156842,0.07465885712313684,0.07496238181082034,0.07524000262461891,0.07551762343841747,535.0,22.06393247719404,0.32760824052656473,0.06397362733213058,-0.024976566741464798,2.4756895032959156,5.6712273316354685e-05,554.2482142400438,547.8367557482673,84.95415097113712,0.08220095730732391,7.445021910342546,0.07284508726802627,7.604625591271762,0.003051354175216445,-0.0015689648151665473,380.0,-0.8954695768513423,-1.3639531877691935,-0.33694374136954414,5.754932061132895,13288480954746.613,475071352194986.5,0.4589807122982076,,,,,,,,,,,,,,,,340.0,-1.3531921551665444e-05,2.1754715772016315e-08,1.7850170077658713e-05,-0.5125727860479335,0.676142805971921,8.993564729666667e-06,0.002971183901452466,0.074,0.229,215.0,0.3651908883313032
247,210317_Replication_Study,PC_PL_Tr_MAPI_1sun_25C_40RH_air_38,TDS-33,EP3,ether immersion,264,25.0,46.0,21.0,1.0,1.0,4.558254085294504e-06,,,,7.631200172979304e-06,8.57439412317971e-06,1.2711589794134456e-05,845.0,-0.002926333157556793,0.009707439643811442,106.42223315666044,0.0002101977352376221,7.29171545083929e+17,4.655839128466896e+16,0.01935620451603571,9035522016576232.0,7.212513302200947e+17,1.1252758392453411e+17,0.139923095703125,-5.893809593286553e-06,-0.0005630305258555525,-1.9301063132301504e-05,1195.0,1320.0,,0.1470912059335566,10.538805688709866,4.317001232332184,20.0,0.9870450910988673,0.9656213683392327,0.9504664544996815,0.07423588938777077,0.07429266205777799,0.07405704667808584,1.0668197892276148,1.105488052162452,1.1489012397519116,0.9427450569806242,0.8861739854899794,0.8423813079455884,1.0334268046789605,1.0521913780596708,1.0724199036804207,1.1593618508903778,0.522819349559418,1.0,0.9948180364395469,0.9896360728790938,0.9827603465469403,0.9741908574430865,0.9656213683392327,1.0267279156910458,1.0534558313820919,1.0745534418145821,1.090020746988517,1.105488052162452,0.07409435575510831,0.07418871151021662,0.07424724392177222,0.0742699529897751,0.07429266205777799,835.0,10.40285629272453,0.14524647106066443,0.004720485688439459,-0.010588542953077585,2.5171170941189103,0.00010835822865042866,842.8364641911744,835.6326641192494,118.40789106516624,0.16374757877045973,3.617705078603988,0.14791870812835983,3.6521478560392127,1.367743057462123e-05,-0.0002932446259650057,65.0,-2.483455902164031,3.13356496700409,-1.3370328032930494,3.532298855651778,-513471528165810.8,486274486649014.2,0.4621103082489269,,,,,,,,,,,,,,,,660.0,-4.4533719090827365e-07,7.159503529434285e-10,3.452159651979031e-05,-0.016868832988949763,1.307636231810239,7.055899019999999e-06,0.005771937470684076,0.074,0.229,745.0,0.7122545196317951
248,210317_Replication_Study,PL_PC_T_DF_1sun_25C_40RH_air_no_contacts,WDS92,EP3,ether immersion,264,25.0,40.0,21.0,1.0,1.0,0.00011460242851914124,,,,0.00011490337232790597,0.00011460242851914124,0.00011496151117447192,395.0,-0.0032680329208145693,0.06616931257477715,15.743683802461964,0.00025868616019446365,9.342695862359366e+17,6.949126862822845e+16,0.02184718295781105,1.5255277659695352e+16,5.2659859361525664e+17,5.3287335938763206e+17,0.9981346130371094,-2.392879048464594e-07,-0.0032978377619391833,-0.0006044469291775559,565.0,720.0,,0.19530439174614236,6.304723728789762,3.817414098683138,20.0,1.0213861230307972,0.9784876720185248,0.8720316418079725,0.07459570781500198,0.07514903372327905,0.07572559850589332,1.57013174323614,1.9753715983753206,1.967741924533225,0.830673511732002,0.6786558353206564,0.5396225173596049,1.2558840478068085,1.4107859602206982,1.4092058056345913,1.1052016502269069,0.6897961282895319,1.0,1.0085544492123188,1.0171088984246377,1.0128064328283428,0.9956470524234338,0.9784876720185248,1.2280526972944559,1.456105394588912,1.6511797142639761,1.8132756563196484,1.9753715983753206,0.0742382831260008,0.07447656625200158,0.07470637299665739,0.07492770335996822,0.07514903372327905,290.0,4.468297224649599,0.12569869497643557,0.027650386586353274,-0.030663002486650628,0.7603076561406842,3.587233673479801e-06,285.27517116335446,284.9119050890407,11.840567114491604,0.2746787795934256,2.2933232070441494,0.0,2.3310762280479715,0.0003461762371330487,-0.002019642707858376,78.0,53.378702093021126,245.00585943061577,33.314607529427164,129.10425914170108,2664611895395855.0,1136464673610446.8,0.6906116494172083,0.0012841645517469948,18.600000000000012,0.0974591921896738,6.452243583863652,1007.6939756862897,-2.1040539354250395e-05,-0.375,-0.004321743744872977,-0.4287648909345526,-107.36932888251243,23018.85971069336,22890.0,1335.043683347792,9.564384943227784,278.43156747825043,255.0,-1.1080848633395238e-05,1.7814226280566948e-08,2.0350710583444333e-06,-0.4197291149013348,0.07708602493728915,2.0827275006666666e-05,6.868601069206465e-05,0.074,0.229,270.0,0.7739301172123951
249,210420_Fabrication_Study,PL_PC_T_DF_1sun_25C_40RH_air_Ginger_I1,JW1-I,EP3,anisole immersion,300,25.0,40.0,21.0,1.0,1.0,0.0002375237135949027,,,,0.00013676503999083406,0.00020187051840417667,0.0002375237135949027,145.0,0.008645035867980513,0.02961190404765484,142.5942234080945,0.00018124478391554275,1.3913737164453522e+18,3.931531385669316e+16,0.020091617387238397,1.2283040735694088e+16,1.2888740942945743e+18,3.559777478389899e+17,0.5371513366699219,1.0140477265290198e-05,0.0014186786365118296,0.0007006734673270787,205.0,260.0,,0.17357667522208556,7.367656270224741,2.924772771696858,20.0,1.0158185947825826,1.0758813558161204,1.1609973202032433,0.04208382519995418,0.04341870518404178,0.04491376856521917,1.0993088029304194,1.2695515376864304,1.436784155875577,0.9829969708704962,1.0238161922229925,1.1180407055743262,1.049736111182794,1.1305942419990749,1.2056043852416827,1.0980913345908083,0.3815054999202258,1.0,1.0063274379130331,1.012654875826066,1.0278311469892902,1.0518562514027052,1.0758813558161204,1.0397235211721678,1.0794470423443356,1.1333573498816216,1.201454443784026,1.2695515376864304,0.04167353007998167,0.04194706015996334,0.0423508011967717,0.04288475319040674,0.04341870518404178,145.0,7.367656270224741,0.17357667522208556,0.013953425730826568,0.007898826761509508,0.6767863384698419,0.0006178139029472739,143.69388624493052,141.10243561299362,146.60629498035084,0.1587876644612497,3.3084081730325128,0.1587876644612497,3.3084081730325128,0.0011564450096400013,0.0006224403926697343,6.0,22.67411249327989,40.99936344449159,16.65787783493262,29.710551012280995,40335541167535.31,471557414574165.75,0.5043430485452486,0.001752775263143712,123.29999999999859,0.0009197608495505628,-0.03676869042647341,-0.7699684078713014,8.397069250237097e-05,3.6875,0.00012612805880257155,-0.0032657492959906383,-0.0660107577431429,76978.08883666992,73520.0,31740.419271719413,10.131388816840062,161.71652300394257,65.0,-3.989970898152608e-05,6.41451271325495e-08,-9.484702415163586e-05,-1.3299902993842028,-3.1615674717211957,5.03094788e-06,0.008441262496005509,0.0414,0.203,75.0,0.5153667664903787
250,210420_Fabrication_Study,PL_PC_T_DF_1sun_25C_40RH_air_Ginger_OAc1,JW1-OAc,EP3,1-step Pb(OAc)2,300,25.0,40.0,21.0,1.0,1.0,0.0003751745118527126,,,,0.00034298239024376577,0.00034298239024376577,0.0003718627522718418,125.0,0.025647310689625263,0.08057677918804286,151.2897603941408,0.0005297311063642374,5.939861989691848e+18,1.307107304281543e+17,0.07090444542093544,9.952497856130707e+16,5.723907487710189e+18,1.0574790964790216e+18,0.4459762573242188,1.8932983305178709e-06,-0.008020226047925837,0.0015249746356990198,70.0,200.0,280.0,0.1345626090417661,11.86204358748091,9.316733321035963,20.0,1.0806315565443674,1.2902546238949812,1.5317302416776957,0.04451491195121884,0.04651862752271842,0.048385003340378686,1.4570089016714083,1.5130065009465248,2.3242804533756756,0.9640999477475727,1.344977815549299,1.5234843789540742,1.2112484434085402,1.2377579579648907,1.5400207351523745,1.1255981401261324,0.25795428572571977,1.0,1.0322526226177469,1.064505245235494,1.1225561700144902,1.2064053969547357,1.2902546238949812,1.1828035606685634,1.3656071213371266,1.4682084215264315,1.4906074612364781,1.5130065009465248,0.04348596478048753,0.04417192956097507,0.044915655065518756,0.045717141294118586,0.04651862752271842,120.0,10.514853416013286,0.12897802742522047,0.0329314344002695,0.03902662009327898,1.1707993523287905,0.0003437267621867005,117.11369169957433,115.0762818160067,143.82881370348628,0.12501425557809778,3.6897240607488895,0.12501425557809778,3.6897240607488895,0.008335558401083075,-0.003694778577043794,6.0,7.413141101958741,-0.6919368190249325,5.251899015764936,-7.826250858392714,-368901726411368.94,2993832289195598.5,0.5244300276387256,0.006471112131500383,598.3899743219712,0.007865316884071216,0.0015132348443263493,0.12514692418638035,0.0008899754730708357,86.98974514813818,0.0007614929631838047,-0.003364644927982635,-0.0474002763659454,98141.53574167324,93282.62141603275,31756.30039510072,2.9642786132481187,26.89439555951992,45.0,-5.964079775662336e-05,9.588206661248071e-08,-2.7665985050844516e-07,-1.9880265918874456,-0.009221995016948172,1.4459702903333334e-05,0.008055635090738377,0.0428,0.208,70.0,0.6219687617635831
251,210420_Fabrication_Study,PL_PC_T_DF_1sun_25C_40RH_air_Ginger_OAc2,JW1-OAc,EP3,1-step Pb(OAc)2,300,25.0,40.0,21.0,1.0,1.0,0.00016867764076430034,,,,0.00018715861067233677,0.00018715861067233677,0.00016867764076430034,255.0,0.023635937983509124,0.01194161301263341,142.48739421582104,0.0015633408497742177,1.091872616456774e+19,3.976733828732283e+17,0.03706087944857967,2.1333623631598064e+17,1.0072915388676977e+19,3.051159063591035e+18,0.3960914611816406,-2.435799005887607e-06,-0.014645333296822322,0.0009073474235302278,275.0,360.0,385.0,0.14635214248259798,5.833028966046068,3.99614399285218,20.0,1.0887756071872423,1.2651555258004412,1.4398965262838022,0.04373579305336169,0.044586721923226165,0.04532765105611685,1.558991663156845,1.385716661472574,1.256785217438647,0.9469173972352708,1.3551109918675834,1.8418710534061964,1.2518856726754344,1.1811715158899672,1.1256499213503435,1.1535753467837042,0.2913272705242715,1.0,1.035510242874897,1.0710204857497938,1.124051590909882,1.1946035583551617,1.2651555258004412,1.223596665262738,1.447193330525476,1.5243366628199908,1.4550266621462824,1.385716661472574,0.043174317221344675,0.04354863444268935,0.04390597882733459,0.04424635037528037,0.044586721923226165,250.0,4.526358039169402,0.1416481858101242,0.006124712145311252,0.058676135097018044,2.0181245191667423,0.00019993252354644792,248.69431971619093,246.32626352002362,144.01697726086493,0.21203870846059897,2.461376600556367,0.21203870846059897,2.461376600556367,0.009225523947940836,-0.006451996589218033,6.0,7.771576109615268,38.512369798266576,30.900780035785953,248.0995395092361,-1885269984403086.5,7427790163704491.0,0.5191032876496271,0.0024681099825938028,264.3006886623352,0.0011369763933913185,-0.0024140850551008825,-0.002680770286136474,-2.860261029038552e-05,-0.9217580361406355,-0.00011936769038434936,4.411954092236074e-05,0.0017983383938329212,111792.40364612502,99844.68339307047,65727.54745136992,6.238373539350303,51.82971337286048,90.0,-2.7708957426290402e-05,4.4546555405773736e-08,2.7944582804937745e-05,-0.9236319142096802,0.9314860934979249,1.537220796933333e-05,0.008076726392565747,0.0428,0.208,145.0,0.5898564893322088
252,210420_Fabrication_Study,PL_PC_T_DF_1sun_25C_40RH_air_Ginger_I3,JW1-I,EP3,anisole immersion,300,25.0,40.0,21.0,1.0,1.0,0.00047719175402087045,,,,0.0003875831582444915,0.0003875831582444915,0.00043858768171891883,95.0,0.0018453797130569074,-0.0172201118905954,200.3705355077988,0.00025879827976260325,1.8315004354920392e+18,5.46906203728577e+16,0.03687412434391926,2.2722214888244876e+16,1.6863474687784207e+18,5.4268118745934464e+17,0.18857574462890625,1.0167703541007383e-05,0.002910039684088235,0.000263472135694931,140.0,165.0,275.0,0.157382874764017,5.817535334886338,1.9586036976127823,20.0,0.9994857442265871,1.0129296438781412,1.0394188530060953,0.04333791579122247,0.045785876817189194,0.04853720889169225,0.7897479202831629,0.7249978247707375,0.7345815003275518,1.1220623601763131,1.1992387147751131,1.2498855986853294,0.8902996735005025,0.8555648269239735,0.8643923516847447,1.1072997917297929,0.46949892842971247,1.0,0.9997942976906349,0.9995885953812697,1.002174524156898,1.0075520840175196,1.0129296438781412,0.9158991681132651,0.8317983362265303,0.7767979011806778,0.7508978629757076,0.7249978247707375,0.04217516631648899,0.042950332632977976,0.04382750799641581,0.044806692406802504,0.045785876817189194,90.0,4.596232493922115,0.14615792303066863,-0.008831155830445903,0.016536663013095778,0.8096217484104904,0.0010187186851462165,90.33321780151934,88.35807586724657,205.90467488592853,0.23039685078443467,2.4996648140338884,0.1366259772466784,2.8635287855243496,-0.0008977201115502623,0.0014993095984593685,7.0,0.7832600030983704,20.165111985742907,-10.04404142713841,2.0416457680807887,-673589462771656.6,796151776712026.4,0.4606612913006797,0.004569689779689562,448.52526848837044,0.003994738343754685,-0.015481838750039901,-0.18665922929417936,0.00018940726413429243,16.309747008070186,0.0004234821559757383,0.002302193936731742,0.02720213853310027,101163.89748310704,98305.85046306752,27041.709090489225,1.7649962561693455,11.8967214529716,45.0,-7.702896241286165e-05,1.23836306403867e-07,-6.844478821017299e-05,-2.567632080428722,-2.2814929403391,5.2498030833333324e-06,0.01665078000297378,0.0414,0.203,50.0,0.5734994603470049
