Repository: hillhouse-group/perovskite-ML

# Modeling Notebooks

After the desired experimental data have been rendered down into a Pandas DataFrame and saved in CSV format, the modeling notebooks will read them in and use them to train machine learning models. Additional features may be constructed after reading in the data (although it is recommended to do so only during development and to try to maintain feature construction in the featurizer notebooks as much as possible).

File: Machine_Learning_Notebooks/Trial_Data/Film_Featurized_Data_for_Modeling.csv (part 13 of 13)
,ClassID,ExptID,BatchID,Drive,Method,Film Thickness [nm],Temp (deg C),RH (%),Oxygen (%),Illum (Nsuns),MA fraction,Bleach Rate (polyfit) (1/min),Bleach Rate (1% inc) (1/min),Bleach Rate (2% inc) (1/min),Bleach Rate (5% inc) (1/min),Bleach Rate (fit to 1% inc) (1/min),Bleach Rate (fit to 2% inc) (1/min),Bleach Rate (fit to 5% inc) (1/min),tLD75 (min),dLDdt (1/min),dPLdt (1/min),LD_0 (nm),PLQY_0,xy1t0_0,xy0t1_0,xy0t1Norm_0,xy1t1_0,t0xy1_0,t1xy0_0,frac_bright_0,ddTr0,ddPL0,ddLD0,tPLmax,tPLmax10,tPL10,TrFail,PLFail,PLEnhance,pred_horiz,Ld1,Ld2,Ld3,Tr1,Tr2,Tr3,PL1,PL2,PL3,mu1,mu2,mu3,tau1,tau2,tau3,QFLS_0,Tr_end,Tr_finished,Ld_2min,Ld_4min,Ld_6min,Ld_8min,Ld_10min,PL_2min,PL_4min,PL_6min,PL_8min,PL_10min,Tr_2min,Tr_4min,Tr_6min,Tr_8min,Tr_10min,tLD80 (min),PL_LD80,Tr_LD80,dtaudt,dmudt,tau0,mu0,tLD75 corrected (min),tLD80 corrected (min),LD_0 corrected (nm),mu_LD80,tau_LD80,mu_LD75,tau_LD75,ddmu0,ddtau0,Days Stored,xy2t0,xy3t0,xy2t1,xy3t1,beta_mean,beta_std,cv_slopes,dDFmeandt,dDFmediandt,dDFstddt,dDFskewdt,dDFkurtdt,d2DFmeandt2,d2DFmediandt2,d2DFstddt2,d2DFskewdt2,d2DFkurtdt2,DFmean_0,DFmedian_0,DFstd_0,DFskew_0,DFkurtdt_0,tLDmax,dAdt,deg_rate,ddA0,vol_rate,d_vol_rate,initial_PD_power,sigma_ph,Tr_0,Ref_0,tA80,Abs_LD80
253,210420_Fabrication_Study,PL_PC_T_DF_1sun_25C_40RH_air_Ginger_I4,JW1-I,EP3,anisole immersion,300,25.0,40.0,21.0,1.0,1.0,0.0002962532707339446,,,,0.00027581037429445993,0.00027581037429445993,0.0002729111654581662,110.0,0.0025031479064593566,-0.006984585923795619,239.41079830575814,0.000939712667536732,4.895053458832038e+18,1.9510658122838166e+17,0.01789500116363643,4.896898139303285e+16,4.2632726243472384e+18,1.7041580145741806e+18,0.3788871765136719,4.742138230941566e-06,-0.00026093939146025323,-0.00019371209457831883,180.0,215.0,290.0,0.13781932516887468,2.05067162372988,1.1339786734493902,20.0,1.0224316124040436,1.0431032172415713,1.0470239458032158,0.0427790518714723,0.04412911165458165,0.04588753458452928,0.9402691609033984,0.8674913522337842,0.9078495041599444,1.076304140236309,1.1645229778412427,1.1440852479004764,0.9712555800571536,0.9343433685067657,0.9581970793672003,1.14063646928368,0.42779911047389924,1.0,1.0089726449616174,1.0179452899232349,1.026565933371549,1.0348345753065602,1.0431032172415713,0.9761076643613593,0.9522153287227187,0.9257135991694756,0.8966024757016299,0.8674913522337842,0.04195162074858892,0.042503241497177845,0.043049063828094175,0.04358908774133791,0.04412911165458165,105.0,1.963724644820113,0.1294821406572534,-0.003246419468975769,0.010409491626127273,1.5489817757559028,0.000784199663547235,106.1334656434965,101.33608287919836,249.88170927027642,0.371033588720785,1.588970429061061,0.28883021374576184,1.6444613762186455,0.00023829394737249644,-0.00016335583215083103,8.0,25.700020796163646,84.5367874096922,20.884837035340706,186.27107018409683,-724748450424398.6,2517887383276185.0,0.5262699665428415,0.0029202943534551505,273.82994966694366,0.002058909642201482,-0.00518384977188332,-0.06092459036235214,-6.048632338434603e-06,6.412159313687517,-0.00011631633142619546,0.0003641067883572769,0.006474688815169216,96751.93348264444,88237.210817856,56862.253637734255,7.27456594033373,69.50671714634382,15.0,-4.919239371724128e-05,7.908459558960376e-08,-3.423407647166336e-05,-1.639746457241376,-1.1411358823887787,9.570822030000003e-06,0.024522859208059567,0.0414,0.203,65.0,0.614460311488364
254,210420_Fabrication_Study,PL_PC_T_DF_1sun_25C_40RH_air_Ginger_I2,JW1-I,EP3,anisole immersion,300,25.0,40.0,21.0,1.0,1.0,0.0004878014191141366,,,,0.00047319549281038125,0.00047319549281038125,0.00047319549281038125,95.0,0.014370550409834879,0.06030460884744073,164.71379323641943,0.00011258745442265728,6.457645161402054e+17,2.8173033758359988e+16,0.03610251145461532,1.05526678147996e+16,6.3918550801317e+17,8.74221297049344e+16,0.3687477111816406,3.4914701342148904e-06,0.0025454155480717985,9.344317288373656e-05,140.0,160.0,,0.16130973656407344,24.82936946794973,6.183688594940986,20.0,1.0727296703229874,1.1935045931121084,1.2740894688632034,0.04376597746405191,0.04610504079884785,0.04875033587363695,1.2311572324596967,1.5895852423229833,1.8856008108362499,1.033199714123788,1.1211764839330245,1.168378086352333,1.113772032512771,1.2704986540413317,1.3893653036031015,1.085782773911175,0.3190620678519647,1.0,1.029091868129195,1.05818373625839,1.0968846548808115,1.14519462399646,1.1935045931121084,1.0924628929838787,1.1849257859677573,1.302842834432354,1.4462140383776685,1.5895852423229833,0.04234639098562076,0.04329278197124153,0.0442337901310111,0.045169415464929474,0.04610504079884785,95.0,24.82936946794973,0.16130973656407344,0.02649645064675731,0.011862220577324686,0.5326214952474753,0.000994922512912076,92.28284063417074,90.92725365942452,165.04484413635052,0.07061294010222102,5.97925888881207,0.07061294010222102,5.97925888881207,0.0010955411137089667,0.0008590917803157971,7.0,-15.729810691298523,1.870903858916509,-0.6123234665305893,406.8680588157117,-249334964634061.88,584988923001381.4,0.4664691743792628,0.00014985656609954007,2.6000000000000565,0.0019783492294518585,0.000983842976966157,-0.0023558364446479457,8.354143549592736e-06,0.125,-0.00016907500531374784,-0.00014843210890980453,0.0008281017370494691,16977.02896118164,16970.0,247.5530088753561,0.16023995192181384,-0.037214359900386906,40.0,-7.851453049487359e-05,1.262245933342011e-07,-1.161378098611903e-06,-2.6171510164957867,-0.038712603287063434,6.85727085e-06,0.01069808619034644,0.0414,0.203,45.0,0.5401482571653257
255,210420_Fabrication_Study,PL_PC_T_DF_1sun_25C_40RH_air_Ginger_OAc3,JW1-OAc,EP3,1-step Pb(OAc)2,300,25.0,40.0,21.0,1.0,1.0,0.00019187633082209143,,,,0.00021137823676898037,0.00021137823676898037,0.00019187633082209143,205.0,0.012890882921065541,0.022521222644890603,130.81928225715222,0.001930068654362766,1.4216364129153982e+19,4.798720399798568e+17,0.02271380137755016,2.360468738513865e+17,1.2698650501979435e+19,4.0378773992488556e+18,0.5004234313964844,-4.062897072269149e-06,-0.004906998527465869,0.000920412667011694,225.0,410.0,470.0,0.11981145139598502,2.460067963003141,1.7896747912877773,20.0,1.0322155880661497,1.095904542470703,1.2043035803007132,0.043856891183844914,0.04491378236768983,0.04564564178575321,1.2843510616857583,1.3233521969982232,1.3623533323106884,0.9380990258899393,1.0402852850512436,1.236689163096289,1.1357745726640924,1.154497505123088,1.172766089333146,1.1590231298923543,0.26011108774316366,1.0,1.0128862352264598,1.0257724704529196,1.0449533789470604,1.0704289607088817,1.095904542470703,1.1137404246743032,1.2274808493486067,1.2921512887482514,1.3077517428732373,1.3233521969982232,0.04322275647353797,0.04364551294707593,0.0440682694206139,0.04449102589415186,0.04491378236768983,205.0,2.460067963003141,0.11981145139598502,0.010740424009168685,0.01624507496900343,2.243845950180003,0.0001902101299059219,206.1249376689057,203.99508023102518,148.11918981557096,0.3418185298081094,1.7524796651067789,0.248833784274213,1.7902008530109534,0.0032817446654272997,-0.002341032804101939,10.0,27.05169296447665,81.45063189249888,459.55513796238404,459.55513796238404,18619205018768.773,8565712224283754.0,0.591195797089266,0.0034245443460912597,-296.20546146769254,0.013711027173065908,-0.03856796043428418,-0.465731593891193,-3.2057974576429976e-05,43.026484407520186,-0.0009058609842665115,0.004146806823830507,0.04697073321367147,101793.33294139187,83287.81512605041,92518.13563361,4.7667786642361865,25.64776655646605,90.0,-3.140281103277665e-05,5.048501248341291e-08,4.467983502812252e-05,-1.0467603677592219,1.4893278342707508,1.3762374550000003e-05,0.008543398102678209,0.0428,0.208,135.0,0.6472333959984401
256,210420_Fabrication_Study,PL_PC_T_DF_1sun_25C_40RH_air_NREL_GQ4,RK1-GQ,EP3,gas quench,520,25.0,40.0,21.0,1.0,1.0,2.716414928119568e-05,,,,1.9976075106497952e-05,2.543326804731536e-05,2.716414928119568e-05,205.0,0.007930869211981835,0.035857343373335515,320.8806395757598,0.0006855401263052427,5.415329684729278e+18,1.5844588611075587e+17,0.024652094078769143,7.440341884397474e+16,5.027634264554225e+18,1.3091140830567316e+18,0.04979705810546875,5.87983296259124e-07,0.0006678509656990837,-6.723787091009207e-06,350.0,520.0,,0.11694394560338259,26.07187767009071,12.1101671902424,20.0,,inf,inf,0.007729880375532491,0.007884332680473153,0.008031251719706374,1.2159969344264678,1.4653864171378899,1.5144925619851177,,inf,inf,1.1035324900499974,1.2123586122447783,1.2328565937921414,1.1340362359445026,0.6111803515206938,0.0,,,,,inf,1.0863987737705871,1.1727975475411743,1.2658748309687522,1.365630624053321,1.4653864171378899,0.007669952150212996,0.007709904300425993,0.007760770836520624,0.007822551758496887,0.007884332680473153,180.0,,,0.021235861224477813,,1.2449059214906366,0.0,,,0.0,,,,,,0.00010587264289566821,9.0,10.872139453383923,30.850366750387046,30.61046069048442,1033.1011298238705,-4047166511758377.0,3390470832708009.5,0.5690272724433934,0.0005573866844303649,431.8069331013381,0.001997419230487402,0.0023322415175770113,0.00767029316773618,-3.039922238987426e-05,-30.0876494242897,-0.00013652670884685127,-0.0002496219483373335,-0.000759639007827773,1521743.4348886325,1448015.6148340926,486750.7237894393,0.7743051292103846,0.5610071457922112,65.0,-2.5122756084384142e-05,4.038882548489244e-08,-2.96257730749006e-05,-0.48312992469969507,-0.56972640528655,6.752509333333334e-07,0.0,0.00763,0.19,95.0,
257,210420_Fabrication_Study,PL_PC_T_DF_1sun_25C_40RH_air_NREL_SW2,RK1-GQ,EP3,gas quench,520,25.0,40.0,21.0,1.0,1.0,2.1841844234107643e-05,,,,1.6452433126718997e-05,1.8194155033503893e-05,2.2619457615764836e-05,465.0,0.012212072467138887,0.021407439617272088,225.3475288001136,0.00047778190531960605,3.9392573079641324e+18,9.905929425930493e+16,0.030500168108918112,4.348270965753689e+16,3.7101307581886623e+18,8.718203631024255e+17,0.3976974487304688,8.325069962418343e-07,0.0039368554556049856,0.0003071146143294263,485.0,570.0,,0.36207403665001736,60.359675383072364,15.043260077627636,20.0,1.0823045780306262,1.2091532937331717,1.3281470241765092,0.0077122621656335955,0.007811941550335037,0.00796080427566798,0.9648487824463882,1.1265403376730256,1.3028934752123227,1.1925413928559219,1.3766695981078767,1.54347929530621,0.9822578961563759,1.0620207562913075,1.1428559639207618,1.1247023384311088,0.712259454207562,1.0,1.0329218312122506,1.065843662424501,1.1076743211711353,1.1584138074521535,1.2091532937331717,0.9859395129785553,0.9718790259571105,0.9971870934917156,1.0618637155823707,1.1265403376730256,0.007662904866253438,0.007695809732506876,0.007732198042573884,0.007772069796454461,0.007811941550335037,455.0,55.37090671201992,0.32048074163107826,0.010166615037944334,0.0362913218234117,1.0381156033287882,0.00061118539864227,450.0321700480769,446.76385793502885,180.59566968163722,0.04568412066764971,12.331478771618855,0.0343603073417464,12.763682874600418,-0.00016826375207934022,0.0019500992795711137,7.0,9.427066442129673,19.686047517805893,6.764055126195975,202.79311284226688,-254079555599803.75,1668193085973663.5,0.4786094979388735,0.0002543040117125083,381.5472453577806,-0.00034801890844162446,-0.002989130861538157,-0.012635318266729713,-7.433050582451346e-05,-29.587453324673696,-0.00044809860752650937,-0.0008858477348347978,-0.003129989787537295,1322510.2133732506,1256756.756756757,422624.4959371386,0.8716920302744168,0.9945847276423644,255.0,-2.029147550691616e-05,3.262177367511135e-08,-4.4258937176364645e-05,-0.3902206828253108,-0.8511334072377816,7.268640466666669e-07,0.010447043369119498,0.00763,0.19,170.0,0.19876156801172137
258,210420_Fabrication_Study,PL_PC_T_DF_1sun_25C_40RH_air_NREL_GQ2,RK1-SW,EP3,MeOAc solvent wash,487,25.0,40.0,21.0,1.0,1.0,1.6306374361487474e-05,,,,1.4159515359899663e-05,1.6306374361487474e-05,2.0052612908940635e-05,310.0,0.009265021572916945,0.025789059033297278,226.89681220304675,0.0005892773332027098,5.773101430169808e+18,1.1206471473754282e+17,0.04873129614884618,6.3614983392606456e+16,5.584661472072149e+18,9.66271994529011e+17,0.3987350463867188,5.818805658910344e-07,-0.0025561615174459983,0.0005103701056283161,380.0,505.0,560.0,0.08480488537342648,26.61659940620486,11.884678502606386,20.0,,,,0.007904643383932264,0.007991595153598997,0.008092788982802544,1.2117231304363645,1.295638185000429,1.4018459657002662,,,,1.101520831856833,1.1393905912642461,1.18561780000626,1.1289978317688518,0.2731026105106,1.0,,,,,,1.0846892521745457,1.1693785043490916,1.2285061413491773,1.2620721631748033,1.295638185000429,0.007871857353572905,0.00789371470714581,0.00792203373786561,0.007956814445732303,0.007991595153598997,300.0,,,0.0139390591264246,,1.204882030503698,0.0,,,0.0,,,,,,-0.0012730214489883984,8.0,5.149082978500053,-2.3313291745585327,6.6462998714403385,127.4855029755729,-483727141766777.8,2001253208725747.5,0.4606003976695811,-0.005660220282089377,-1097.909501495222,0.0038520391584736815,0.03142237595013811,0.1572954919199455,4.445995538411431e-06,3.1964905900822487,-5.310904571587741e-05,-0.0009258748283951788,-0.013370789921018216,174442.09911952552,164254.67598715285,69125.48068645425,4.930123262302875,47.773893435235976,100.0,-1.4812290762113783e-05,2.3813112885108976e-08,-3.065145897200099e-05,-0.3041538144171208,-0.6293934080493017,1.7805366633333336e-06,0.0,0.00785,0.224,155.0,
259,210420_Fabrication_Study,PL_PC_T_DF_1sun_25C_40RH_air_NREL_GQ3,RK1-SW,EP3,MeOAc solvent wash,487,25.0,40.0,21.0,1.0,1.0,3.4325065879818664e-05,,,,4.515913236312428e-05,4.515913236312428e-05,3.4325065879818664e-05,560.0,0.004541629660990494,0.01780611810937697,278.1785644463038,0.0009422487441796162,7.29239275807742e+18,2.0578533030771798e+17,0.026454541670418948,8.806184038363536e+16,6.840418150818428e+18,1.6711182194810765e+18,0.3966026306152344,-6.024042389149788e-07,0.0016473291595489048,-0.00035895985146091046,715.0,820.0,905.0,0.13440305349504342,18.613175381460188,6.113930323924687,20.0,,,,0.008075795661815623,0.00820230974692482,0.008379913069627246,1.0053150367179309,1.092996531413307,1.2675414702578243,,,,1.0029644785027123,1.0462331912710654,1.127459882361028,1.1411319993974438,0.4515266124947176,0.0,,,,,,1.0021260146871724,1.0042520293743447,1.0228513356570061,1.0579239335351565,1.092996531413307,0.00794031826472625,0.008030636529452498,0.008101098478837462,0.008151704112881141,0.00820230974692482,540.0,,,0.004623319127106547,,1.5258204737784882,0.0,,,0.0,,,,,,0.0008060846853128156,8.0,13.08234194312253,28.852287905104482,9.884616079846763,47.7505559680439,-610906043091307.4,2427894199151990.0,0.5075386790937904,-0.008380000961784245,-910.5976673296109,0.0005488267856105771,0.029009367801140162,0.10060464246723112,0.0002464537552000869,28.39296603324383,-0.0001199285096285025,0.00043913791448877424,0.027826657759863326,105216.19788772393,97599.6476547016,48163.802361046764,6.015771555583403,57.40290618335891,285.0,-3.062013802924087e-05,4.9226741167743356e-08,3.765396459216362e-05,-0.6287502675408804,0.7731820244797458,8.089098333333334e-07,0.0,0.00785,0.224,185.0,
260,210420_Fabrication_Study,PL_PC_T_DF_1sun_25C_40RH_air_NREL_SW1,RK1-SW,EP3,MeOAc solvent wash,487,25.0,40.0,21.0,1.0,1.0,1.84259510631061e-05,,,,1.9356704782250676e-05,1.708311524566871e-05,1.9623069415000195e-05,485.0,0.008055019445010756,0.034143654128922306,146.4199724392798,0.0006062158107467256,7.462904576831739e+18,1.2618513349610675e+17,0.03894236746363358,8.781273331624866e+16,7.254655849670086e+18,1.0595073355144808e+18,0.4097862243652344,1.850245646085143e-07,-0.001133014358081796,0.00011967225794655706,475.0,575.0,685.0,0.1966938663801573,25.909197779320266,16.306152155339376,20.0,,,,0.007946783523911254,0.008020831152456687,0.008132416641536622,1.1778127961225053,1.2989748743409208,1.5286735427425666,,,,1.0859615348359162,1.1409092492063424,1.2384875240294577,1.1297304518354097,0.35538181237603794,1.0,,,,,,1.071125118449002,1.1422502368980043,1.2020452117661884,1.2505100430535547,1.2989748743409208,0.0078887134095645,0.007927426819129002,0.00796159304962034,0.007991212101038514,0.008020831152456687,465.0,,,0.014090924920634238,,1.222184265011522,0.0,,,0.0,,,,,,-0.000620276409309799,6.0,12.633333247606952,2.511770488589734,18.646906829618757,276.9879054882569,-548519500587987.56,3415279262582144.0,0.5166820300364863,-0.005772341320537294,-1123.9341549802207,0.0033986039760496235,0.0212317403816599,0.026060762210954023,0.00013147295996064187,11.376436077743705,0.0004351956007750226,0.00022235361937442697,-0.00571432092680153,172900.0708968059,157918.55203619908,79682.1228380073,4.721634950845387,37.27088395571332,185.0,-1.6692627436996665e-05,2.6836053105505157e-08,-8.481505096456728e-06,-0.3427644237576317,-0.17415821553299235,7.053419966666666e-07,0.0,0.00785,0.224,165.0,
261,210420_Fabrication_Study,PL_PC_T_DF_1sun_25C_40RH_air_NREL_GQ5,RK1-GQ,EP3,gas quench,520,25.0,40.0,21.0,1.0,1.0,7.758781059400453e-06,,,,7.880837849108668e-06,9.188238339892772e-06,1.2122710014772479e-05,540.0,0.003343915805750117,0.012553359550915367,213.6970110334301,0.0004934925884233222,4.431582751277981e+18,1.0193989689378408e+17,0.037767127744211336,5.237948082773482e+16,4.2021477642455194e+18,8.923796242100219e+17,0.32517242431640625,-1.7437513326085573e-08,-0.0009158730750335886,0.00023881765857861336,660.0,885.0,,0.2031863998949295,50.47671254468116,23.36589577497409,20.0,,,,0.007668445271101968,0.007708808378491086,0.007745858648526968,1.0779198420073692,1.110046030263059,1.1985139297633594,,,,1.0385218706727901,1.054033665232633,1.0955429966894317,1.1255387372836598,0.6107436188032372,0.0,,,,,,1.0311679368029476,1.0623358736058954,1.0843450796585072,1.097195554960783,1.110046030263059,0.007645378108440787,0.007660756216881575,0.007676517892579792,0.0076926631355354385,0.007708808378491086,515.0,,,0.005403366523263266,,1.0551519980137094,0.0,,,0.0,,,,,,-0.00046020152225894506,9.0,8.057342103316842,14.489697498034616,46.296323437988285,2035.3373763853676,-668792182335318.5,1651480020381264.0,0.4693941165163779,0.0008806480386924342,835.7142857142842,0.003112760563709889,0.003763802914877166,0.012560456627366063,-2.3848048174657737e-05,78.32792207792227,-0.00044115306809090033,-0.0008251869516078675,-0.002923208375919927,1470431.206443093,1405519.4805194805,461224.96515277977,0.7530312340900868,0.4693300035678472,220.0,-7.305005456891728e-06,1.1743957930952446e-08,1.255841998368338e-06,-0.14048087417099478,0.024150807660929578,5.99287272e-07,0.0,0.00763,0.19,235.0,
262,210420_Fabrication_Study,PL_PC_T_DF_1sun_25C_40RH_air_NREL_GQ6,RK1-GQ,EP3,gas quench,520,25.0,40.0,21.0,1.0,1.0,1.176853862650548e-05,,,,7.65431454056344e-06,1.176853862650548e-05,1.8516261665270147e-05,415.0,0.008036967868059052,0.015488466525872333,214.56675711664482,0.0005206422557639783,5.130745697618738e+18,1.0725363575271466e+17,0.028539687893842744,5.600062553039899e+16,4.884872285638449e+18,1.021873130276128e+18,0.2173309326171875,9.355296479043959e-07,0.001386180436681257,-2.63899234607206e-05,530.0,660.0,855.0,0.22853255979272324,38.42275729975255,18.4587759101466,20.0,,,,0.007658863617102842,0.007706543145405633,0.0078102491343408275,1.0332532557759695,1.1358155333860018,1.223953682894528,,,,1.0166308643007842,1.0662714084736584,1.10727013345667,1.1269232439658428,0.6839060013509382,1.0,,,,,,1.0133013023103878,1.0266026046207757,1.053765711297976,1.094790622341989,1.1358155333860018,0.007641545446841136,0.0076530908936822736,0.0076683995227634005,0.0076874713340845165,0.007706543145405633,385.0,,,0.006627140847365825,,1.878880117424631,0.0,,,0.0,,,,,,0.0006601935974418005,11.0,8.214507194133175,5.763701038905489,2.636870005657645,-11.40556121689241,-1240264211135939.8,2062085776800433.2,0.5148753897338321,0.0005133153723709023,1196.397137625215,-0.001227798610967852,-0.005019199984266228,-0.016309852267168166,-2.4467130197129416e-05,-77.11487261925359,0.00030623734333184484,0.0006751409002209705,0.0022544133383081534,1492327.6876474356,1414285.7142857143,490550.532611682,0.8403005698112407,0.7422549776186003,180.0,-1.1038775484059095e-05,1.7746587002438797e-08,-5.2068439408515355e-05,-0.21228414392421338,-1.0013161424714492,6.438735e-07,0.0,0.00763,0.19,195.0,
263,210420_Fabrication_Study,PL_PC_T_DF_1sun_25C_40RH_air_anisoleB1,WDS100-an,EP3,anisole immersion,300,25.0,40.0,21.0,1.0,1.0,3.606287960326032e-05,,,,4.2889799763244144e-05,3.8155018184567225e-05,4.719408254784815e-05,210.0,0.0015821618941370716,0.0007889103833609114,188.064763032068,9.975235411398706e-05,6.13942755658601e+17,2.5106824629014732e+16,0.024785452515660184,8045819804330569.0,5.619133254383224e+17,1.7988684970331574e+17,0.4666595458984375,-2.2248567643919598e-06,-0.0014786909728075547,9.082128523242029e-05,350.0,420.0,,0.0928846910992731,2.4890199826304102,1.601422254276693,20.0,1.0040688347698594,1.0137710834770772,1.0255320317228094,0.04171075880654366,0.04182889799763244,0.04196166826302474,1.0660644322643382,1.0581943158882987,1.0157718785146954,0.9758216968762835,0.9983311576373955,1.0426948336817023,1.033133643352387,1.0294497991292488,1.0086517302248041,1.0826536693281787,0.5672803021997681,1.0,1.0016275339079437,1.0032550678158876,1.006009284511303,1.00989018399419,1.0137710834770772,1.0264257729057353,1.0528515458114707,1.0644904089891303,1.0613423624387146,1.0581943158882987,0.04152430352261746,0.041648607045234924,0.041734386644761416,0.041781642321196924,0.04182889799763244,210.0,2.4890199826304102,0.0928846910992731,0.00044542692902549473,0.0030118792361243543,0.5011540666085947,0.0016881757467018615,208.3812365421903,205.9605208096726,208.54147733216584,0.30248794929696055,1.697470882034463,0.30248794929696055,1.697470882034463,0.0009337552776965708,-0.0007363497515105033,5.0,6.290635936442298,34.247666202084794,5.073062802474594,189.18286503429067,-27339543209953.477,419146219654473.9,0.5064274450673422,-0.0005709702642187238,-12.499999999999687,-0.0016420791568417944,0.0036894791342103462,0.06114231586392168,-0.00015881257471977842,-6.9375,0.00012878486444342695,0.0019294924490817155,0.015923719790602364,83579.23614501952,62760.0,84260.06002864166,4.893079280045839,26.646599917162842,85.0,-6.261849045619506e-06,1.0066918114667764e-08,2.3392831565855043e-05,-0.20872830152065022,0.7797610521951682,6.4333554766666665e-06,0.017079968302339366,0.0414,0.203,185.0,0.7267767374262285
264,210420_Fabrication_Study,PL_PC_T_DF_1sun_25C_40RH_air_acetateB1,WDS100-ac,EP3,1-step Pb(OAc)2,300,25.0,40.0,21.0,1.0,1.0,0.00021431763274296114,,,,0.00022918185877634362,0.00022918185877634362,0.00021431763274296114,95.0,-0.0011648516791137142,0.005647393556959319,392.06583636933266,0.0017996678131616754,1.17056651039052e+19,4.8449679483700563e+17,0.02265285437578431,2.4266910622998742e+17,1.056900111268103e+19,3.5764427607747236e+18,0.5041847229003906,-4.6923334212078894e-07,-0.003748992646609968,-0.0001906845225433468,175.0,375.0,390.0,0.07053725317758029,1.2302808554897295,1.0849599934508378,20.0,1.0036919498806176,0.996575218463148,0.9836590921347971,0.04394590929388172,0.0449341697628734,0.04604254038938546,1.1515503990709357,1.115651165811373,1.106089637035843,0.9369264783474031,0.9372870936977697,0.9157556443442642,1.0752151353775947,1.0596136154362947,1.0565975929444609,1.1572146996554835,0.739288840564781,1.0,1.001476779952247,1.002953559904494,1.0022686035971238,0.9994219110301359,0.996575218463148,1.0606201596283742,1.1212403192567486,1.144370552419023,1.130010859115198,1.115651165811373,0.043258363717552685,0.04371672743510538,0.04414356138768006,0.044538865575276726,0.0449341697628734,85.0,1.0853062687533432,0.06448811146216042,0.0030838251778416387,-0.005047449032336816,2.166247362986959,0.0016995177733519454,90.19048622679595,78.5793491689107,435.02565238853384,0.588198990892227,1.0730129134016262,0.45717683446398844,1.1524329977531726,0.0012686827400592727,-0.0018163331063778942,5.0,23.222441954281884,68.71957273575916,31.123239010533027,150.3207964409383,335266745291603.9,1.078825500986318e+16,0.7631049642533241,0.0021562231951453015,703.4767956821138,-0.0013541177151876224,-0.005972530892549228,-0.027985979043243802,8.392459489326707e-05,1.686648477834387,0.0006827043533103767,0.0009594653686759213,0.004667038685452318,276838.1558773816,249609.69044414535,128548.25522675652,1.318733616263717,2.580598375503277,5.0,-3.493493098866973e-05,5.616345699846137e-08,1.1151624680033442e-05,-1.1644976996223244,0.3717208226677814,5.2178480233333325e-06,0.07369494892107628,0.0428,0.208,110.0,0.8595135318752809
265,210420_Fabrication_Study,PL_PC_T_DF_1sun_25C_40RH_air_acetateB2,WDS100-ac,EP3,1-step Pb(OAc)2,300,25.0,40.0,21.0,1.0,1.0,0.00017954217198925838,9.69490216200344e-06,1.8953528249983835e-05,,0.00016342207816035515,0.00016589454823388394,0.00017954217198925838,,0.015917679551783828,0.00012180348403077694,21.50567865235313,0.0011232505757293135,8.885249778435804e+18,3.845620980677072e+17,0.02745409695049156,2.8733060505535254e+17,8.329402425832203e+18,2.4726563233067546e+18,0.4220962524414063,2.946274535433214e-06,0.00406741193117228,-0.004633250493843729,520.0,525.0,525.0,,,,20.0,,,,0.04361711039080179,0.04445894548233885,0.045511757835975296,0.8399320744014293,0.8832347453614725,0.9875958344138319,,,,0.9169764173820995,0.9415199948502021,0.9973385264845673,1.1450287520694222,1.026260012690614,0.0,,,,,,0.9359728297605717,0.8719456595211434,0.8485926085934379,0.8659136769774552,0.8832347453614725,0.04312684415632071,0.04345368831264143,0.0437854774091092,0.04412221144572402,0.04445894548233885,,,,-0.005848000514979799,,1.7088796900656378,0.0,,,0.0,,,,,,0.002151343201720064,27.0,22.38838915663426,43.40548471921532,33.94726664880665,130.6025024614228,-1441057335091320.2,1.4775626658783492e+16,0.9513164972018792,0.0034117040003271825,379.22216385198914,0.008203653147693318,0.00609042215017689,0.024686986152803545,-8.786869874421106e-05,-17.425067368389502,-6.156766001185217e-05,0.0014601136703973256,0.012002626810325696,199019.75000990942,178909.66971746914,89102.28035702213,1.510210962808673,3.9888134545952783,45.0,-2.9447263265349012e-05,4.7341158471507743e-08,-2.4391637671491654e-05,-0.9815754421783005,-0.8130545890497218,4.492580106666666e-06,0.0,0.0428,0.208,110.0,
266,210420_Fabrication_Study,PL_PC_T_DF_1sun_25C_40RH_air_anisoleB2,WDS100-an,EP3,anisole immersion,300,25.0,40.0,21.0,1.0,1.0,1.7152641122958797e-05,,,,2.0573610383372323e-05,2.4012466542616978e-05,4.005097719794744e-05,265.0,0.0035638615871008018,0.011803494981926387,208.8038354987354,7.597783825267042e-05,4.690638292563549e+17,2.0726614253830384e+16,0.026572266238629464,7465184107921064.0,4.2499381990759206e+17,1.5738830582611824e+17,0.5947113037109375,3.777936578490924e-07,-0.00257248952040491,-5.430264649103343e-05,255.0,400.0,,0.13444971191664942,30.10790653052531,19.556314829331168,20.0,1.0156751145059526,1.0415817619112613,1.052787849348253,0.04145157161888422,0.041565954585123924,0.04164774969663607,1.1567544080861767,1.1848843401521079,1.1873482723434625,0.9586546440479072,0.9959184728522901,1.0162908270668831,1.076087144240786,1.0893387323553274,1.0905955521946054,1.0756155164441172,0.4057552131288204,0.0,1.006270045802381,1.012540091604762,1.0208564439870143,1.0312191029491378,1.0415817619112613,1.0627017632344706,1.1254035264689413,1.162380394499363,1.1736323673257354,1.1848843401521079,0.041420628647553685,0.04144125729510738,0.04147444821213216,0.04152020139862804,0.041565954585123924,265.0,30.10790653052531,0.13444971191664942,0.0057007648939671396,0.0017227262001006532,0.43700283417335967,0.002490086779224018,267.6410657846754,263.2839236936628,236.5088280726867,0.09508111937109275,6.321916704662694,0.08277389951367636,6.392239610075045,0.001572183695129512,-0.0012567111225248917,27.0,6.128894067068084,27.387785488025262,65.22209682493175,1930.99402422323,96846745899574.55,368932780400063.2,0.5025274806993791,7.978897122522247e-05,4.700000000000296,0.0007818390113034832,0.014725689618977451,0.3002554846198044,-3.4135545899434534e-05,-1.0625,-0.00018941326344935774,-0.0018623451230133535,-0.03527512673255728,52975.167388916016,48630.0,33043.36694768799,11.579086429879267,171.19013095159505,155.0,-2.9901186963600254e-06,4.8070913000451415e-09,-3.914021548257516e-06,-0.09967062321200086,-0.1304673849419172,3.837376686666667e-06,0.021968321766951196,0.0414,0.203,205.0,0.6017312027804632
267,210605_Thickness_Study,PL_PC_T_DF_1sun_25C_40RH_air_60nm,WDS99,EP3,ether immersion,66,25.0,40.0,21.0,1.0,1.0,0.000986274576027466,,,,0.0008853153015523085,0.0009682545664676993,0.0010338225867728857,50.0,0.0010444835358179463,0.12130909987442984,33.173783482494905,0.0001050386736182041,1.264221221657647e+18,3.3048792505099052e+16,0.0670883899403401,2.0814848633405716e+16,1.222885426198425e+18,1.910184559457838e+17,0.6285972595214844,7.209971363091032e-06,0.0003179953654904033,-0.0006688483153686141,75.0,115.0,,0.3785134135976446,5.062487057446655,2.9487687687963686,20.0,1.0395584695001825,1.0665640059254666,1.0409927748225007,0.31342657650776157,0.318682545664677,0.3236859198814859,1.7091193817393926,2.4341385317533053,2.780145281235859,0.8133096874304047,0.7040910126825025,0.6167530836240684,1.3287457757006451,1.6156416688260449,1.75704992160717,1.0605357554059325,0.4933534719914759,0.0,1.015823387800073,1.031646775600146,1.0449595767852393,1.055761791355353,1.0665640059254666,1.283647752695757,1.567295505391514,1.854123211742175,2.1441308717477403,2.4341385317533053,0.3107706306031046,0.31254126120620923,0.31447777033914465,0.31658015800191086,0.318682545664677,45.0,4.117842337713511,0.3688347374192997,0.05116091315893819,-0.02517918847751394,0.2795373272148119,0.00020308072105561153,46.26882348789955,44.152461087799445,54.01970903605428,0.24194873358183597,2.5339475273899947,0.1456857615490521,2.926595840701982,0.0015494327564338636,-0.0008369976515049076,3.0,30.61691632147724,12.487606163991236,16.988285863012862,-21.04371961277683,347513835736563.25,892196651287359.9,0.4636334631524433,0.007252628920173576,189.20000000000022,0.023555828601019867,-0.010885087692143247,-0.08149379730352954,0.0008310666496985461,21.5,0.002944368515166114,-0.0019688517052228174,-0.02122083999456432,26844.777374267578,26570.0,2210.5754615792284,0.8892004575571453,1.91536267306356,10.0,-2.257281510154129e-05,3.6289389857412406e-08,-7.35238785281289e-06,-3.420123500233529,-1.1139981595171047,8.809452489666666e-05,0.002102770420985159,0.309,0.386,40.0,0.7422173457806773
268,210605_Thickness_Study,PL_PC_T_DF_1sun_25C_40RH_air_150nm,WDS99,EP3,ether immersion,150,25.0,40.0,21.0,1.0,1.0,0.0007191014365463345,,,,0.000687839514132757,0.000687839514132757,0.0007191014365463345,90.0,0.001387926058910639,0.023088836487078872,70.3291868705799,0.00023523831547178297,1.9087478846594442e+18,5.282631611545628e+16,0.032827889373818545,2.26562369274628e+16,1.8032064850775252e+18,4.1614417721861677e+17,0.3057518005371094,9.459260218494866e-06,-0.0009149695948162286,0.00043584826162035154,110.0,140.0,175.0,0.41691509656484677,5.617573288738488,2.2180924480701565,20.0,0.9800819256278601,1.0064123711474042,1.0313174814002952,0.1744391975706638,0.17770161355838762,0.181897551946531,1.143488333562974,1.2412281873851365,1.3522339901772606,0.8924110000326841,0.8976981708550585,0.8961015977859065,1.0763656890235935,1.1282922185680564,1.1869365595037853,1.097133763763845,0.5983052254948236,1.0,0.992032770251144,0.9840655405022881,0.9853480147317689,0.9958801929395866,1.0064123711474042,1.0573953334251895,1.114790666850379,1.1630363043274066,1.2021322458562715,1.2412281873851365,0.17237567902826553,0.17375135805653105,0.17509168076820858,0.1763966471632981,0.17770161355838762,90.0,5.617573288738488,0.41691509656484677,0.012254724161116377,-0.00612816071639813,0.512262086943561,0.0002666304502383863,88.84975157431445,87.97162319108818,83.79130769915446,0.11063373152567708,4.2351281075435585,0.11063373152567708,4.2351281075435585,0.0022575234157938048,-0.0004887831895826132,3.0,13.44506172277544,26.513437682250906,-1.4759638980226097,-1.6551297999849997,-330843588250427.3,736245186682232.2,0.4746708244152316,0.0008160444026776455,50.800000000000324,0.0005252982768085586,-0.03867003212733793,-1.3006320668909044,0.00014593082299011085,10.5,-0.000344361153710647,-0.012913698460574817,-0.44495884462570595,65496.7253112793,63430.0,18570.53993755629,8.276981119416702,184.71647827028198,55.0,-2.9513174145553236e-05,4.7447120692737875e-08,-1.8593913301034436e-05,-1.9675449430368825,-1.2395942200689625,4.5888445419999995e-05,0.004094501297873712,0.171,0.268,45.0,0.38710635713701264
269,210605_Thickness_Study,PL_PC_T_DF_1sun_25C_40RH_air_560nm,WDS99,EP3,ether immersion,560,25.0,40.0,21.0,1.0,1.0,1.349303704797167e-05,,,,1.427907522133379e-05,1.427907522133379e-05,1.349303704797167e-05,290.0,0.010291273238059279,0.0223701207856982,216.77216655070828,0.00012119109970722623,1.5409304277973834e+18,2.6912423451019348e+16,0.028400544974940593,1.5093731514197602e+16,1.495190555102182e+18,2.1563644372510752e+17,0.25176239013671875,-6.33551583182979e-09,-0.003836242389721427,0.000146988242039947,230.0,,,0.09551425028729021,3.9876707611085123,3.495748376254727,20.0,1.0578563676209762,1.1451818113123262,1.2174214761926132,0.0031213953761066696,0.0031833454059962216,0.0032542339408363446,1.2366821504942893,1.2815521815025073,1.3578786694255638,1.0055331024519092,1.157363055161293,1.2703460914540898,1.1129022921150094,1.1331287750305927,1.1667017836049014,1.0881728282359688,0.31234150154882234,0.0,1.0231425470483906,1.046285094096781,1.0753214563592461,1.1102516338357862,1.1451818113123262,1.0946728601977158,1.1893457203954314,1.245656156695933,1.2636041690992201,1.2815521815025073,0.0030785581504426678,0.003107116300885336,0.00313378538208458,0.003158565394040401,0.0031833454059962216,275.0,4.011420011705009,0.07254082460280831,0.01040663667460574,0.019257364541433057,1.0125827442951523,0.0007921615035031469,266.53101779001383,259.79290558776876,203.05800536972933,0.2883523224009421,2.210461086155314,0.23793046520923222,2.228336222120175,0.0029259370051494932,-0.0018535161839885194,3.0,18.83247716167252,19.31980209429424,13.615089350236632,3.206358647975156,-165370569907126.34,510885677408546.8,0.5155420019571347,0.001132127200564942,39.200000000000266,-0.003505679446048816,-0.35681201331139006,-20.535180782269798,6.973339050676105e-05,1.5,0.0009556712731973136,0.05442158501882583,3.39481170927994,32436.26037597656,31770.0,5756.620380815089,16.067793178699553,626.522026788445,125.0,-3.0993924737116565e-05,4.982766274108729e-08,6.049211326766949e-06,-0.5534629417342244,0.10802163083512409,3.870360333333333e-07,0.011984590123898749,0.00305,0.227,170.0,0.42747439701448336
270,210605_Thickness_Study,PL_PC_T_DF_1sun_25C_40RH_air_330nm,WDS99,EP3,ether immersion,330,25.0,40.0,21.0,1.0,1.0,7.812907600815382e-05,,,,9.094751570015435e-05,8.654428591654339e-05,8.029493017658272e-05,350.0,0.010248291607745624,0.06264160326174076,138.1853583403099,8.004157418435498e-05,8.610771307680431e+17,1.9620450013414436e+16,0.02946083334655602,9290599314738382.0,8.211304233719067e+17,1.5414708835741123e+17,0.6703643798828125,-1.936636638564951e-06,-0.0018606633355228378,5.574583144528068e-05,795.0,1035.0,1160.0,0.14712251068520002,7.4870165959428,5.197377657916151,20.0,1.0481932922132595,1.1058979136341875,1.1584956236313433,0.026954737578500775,0.02736544285916543,0.02766524950658101,1.3699731541689348,1.6469131415617277,1.9517133918980814,0.9372272914043972,0.9504576968047754,0.957238789647351,1.1722974649985922,1.286759210317233,1.4020661557889982,1.077500870107619,0.6383897199396276,1.0,1.0192773168853038,1.0385546337706075,1.059734216497445,1.0828160650658163,1.1058979136341875,1.147989261667574,1.295978523335148,1.4253611516474933,1.5361371466046105,1.6469131415617277,0.02668189503140031,0.02686379006280062,0.027036878634633707,0.02720116074689957,0.02736544285916543,345.0,7.4870165959428,0.14712251068520002,0.02641320425371273,-0.002301064513151361,0.48333263500786894,0.0009603162038722099,354.6086185738167,349.97961905561795,154.46431990870823,0.1961139892819744,3.2620343815830495,0.1689028927482506,3.292839259261017,0.0015200622799196207,-0.0011567143935990293,4.0,16.52061932396517,20.59139714067632,9.337942169579073,-1.9132447461867608,124237746865345.7,283939923663976.1,0.4981816060724428,0.0010107888173018094,25.399999999999384,0.004332108810970561,-0.000564753449926016,-0.001532519394753531,-1.8937683810337556e-05,-0.6249999999999999,-0.00016784123911577314,-0.00027368727420182254,-0.0010368335096818345,25539.23843383789,25320.0,1793.0284222531732,0.5191628900225639,-0.17337803869116766,140.0,-2.0877841679736446e-05,3.3564450543235846e-08,3.321404418217712e-05,-0.6326618690829227,1.0064861873387008,4.4810969e-06,0.008697808027198784,0.0265,0.202,225.0,0.49658176093701395
271,210605_Thickness_Study,PL_PC_T_DF_1sun_25C_40RH_air_150nm_2,WDS99,EP3,ether immersion,150,25.0,40.0,21.0,1.0,1.0,0.0003574704769258145,,,,0.000491728798781102,0.00040715485867967284,0.00028988838278921864,125.0,0.005437363392040702,0.09376690005175604,93.35621427553008,0.00031645233108481527,2.7812947047461734e+18,6.628636262919314e+16,0.025274938968983432,2.9523234601979584e+16,2.645973492596147e+18,5.549153795600511e+17,0.4377784729003906,-1.3874827036280268e-05,-0.003363357402750076,0.0002946668143104735,185.0,,,0.2868765327897109,3.2160623994722246,1.9903983425818828,20.0,1.0157349811237624,1.0510802895774263,1.091247836584918,0.17345864399390554,0.17507154858679674,0.17642020641779987,1.5575384008935556,1.9469089316496073,2.432991490610583,0.821938753633739,0.7844091051387605,0.753995026587465,1.2552243671652328,1.408410187873501,1.5793497289244074,1.1048007524580754,0.6135639132021455,1.0,1.006293992449505,1.0125879848990098,1.022804042814495,1.0369421661959608,1.0510802895774263,1.2230153603574223,1.4460307207148444,1.6354125070447658,1.7911607193471866,1.9469089316496073,0.1719834575975622,0.17296691519512442,0.17378122491248377,0.17442638674964026,0.17507154858679674,125.0,3.2160623994722246,0.2868765327897109,0.037824700149629825,-0.015510891374651656,0.5946948641762966,0.0004724600588237153,124.911960032876,124.36939692874776,120.17873598811417,0.24280698849063365,2.266803856392033,0.24280698849063365,2.266803856392033,0.002810631957425649,-0.0020407709291392928,5.0,12.518334540963895,14.491042513934413,1.7482234387360143,-13.31299998651793,-134428703963780.4,1100016818714245.6,0.5104850844774602,0.00011801234282641462,18.15896778692495,-0.00010504497085187858,0.0055336517947342425,0.1116257185164008,-7.869224010892875e-05,-6.665828252077881,-9.555926013426895e-05,0.0006361474975337231,0.010835391744504366,94182.85528242179,86839.98387746878,40710.906738270496,6.8235719500999785,81.99368413703381,85.0,-1.489209092455715e-05,2.3941404336244574e-08,3.583855007420311e-05,-0.9928060616371435,2.389236671613541,4.4977192246666665e-05,0.008422835913375025,0.171,0.268,100.0,0.644190678953413
272,210605_Thickness_Study,PL_PC_T_DF_1sun_25C_40RH_air_60nm_2,WDS99,EP3,ether immersion,66,25.0,40.0,21.0,1.0,1.0,0.0004998895206562687,,,,0.0006844189225711783,0.0004998895206562687,0.0004936364998375809,115.0,-0.011314569550948228,-0.017838300050775642,24.25552096120873,0.00024616841322425067,4.2433220092043146e+18,5.6511906471183784e+16,0.0786978405305163,5.8280689428755304e+16,4.2176403973257293e+18,4.0125575589198957e+17,0.5602378845214844,-1.4432080516806752e-05,-0.0005197548584777882,0.0015731875978715268,145.0,,,0.4191231677306609,1.2701030902939159,0.9021337260552227,20.0,0.8577598267602244,0.7292966353153768,0.7718260251733104,0.3124220946128559,0.3144034965327837,0.3166710247042951,0.8585577053590472,0.691127667794205,0.7585050116753533,0.7855399326596061,0.6292032787740569,0.6674304965319827,0.9366193745398685,0.8453127951250271,0.8925504846275568,1.0825534904662557,0.5506127145698312,0.0,0.9431039307040898,0.8862078614081795,0.8320671884712549,0.7806819118933159,0.7292966353153768,0.9434230821436189,0.8868461642872377,0.8250716978460787,0.7580996828201418,0.691127667794205,0.31036883784514235,0.3117376756902847,0.31281837499684145,0.3136109357648126,0.3144034965327837,115.0,1.2701030902939159,0.4191231677306609,-0.00827310251064343,-0.02308090328579203,0.4290771477985527,6.158184175201674e-05,112.77631160710091,111.90578910687503,36.85462676100668,0.21968150457103522,1.762690767811765,0.21968150457103522,1.762690767811765,0.0011624682690968946,-0.0005585190790941998,5.0,36.15511596152707,-14.598059818670988,36.339053072765644,-4.676315688558795,241196981745191.88,1500043985266876.0,0.5107245268855986,0.0009629614243460915,41.20000000000012,-0.006109075487267191,-0.014142772083574963,-0.11378993278507755,0.00019871386530482822,6.249999999999999,0.0002774954663334519,-0.0004621486364027995,0.0010838954995181053,28399.9560546875,27890.0,2855.201505837714,1.1042004847263651,3.4840974636096362,65.0,-1.1565057123586575e-05,1.859266842851254e-08,2.077875263218348e-05,-1.7522813823616026,3.148295853361134,8.458533590000001e-05,0.0009787491832607372,0.309,0.386,70.0,0.5560737852761808
273,210605_Thickness_Study,PL_PC_T_DF_1sun_25C_40RH_air_330nm_2,WDS99,EP3,ether immersion,330,25.0,40.0,21.0,1.0,1.0,4.687412981735739e-05,,,,6.089367711963334e-05,4.687412981735739e-05,6.164681429822505e-05,345.0,0.006666345790838021,0.11936141405654173,164.8314328058855,0.00025422093029055974,1.0219603544474237e+18,5.526783394044347e+16,0.018963032915814252,1.1131032314464118e+16,8.087828866555118e+17,4.8021561682337645e+17,0.4171638488769531,-2.7777364876150647e-07,0.004053546173801931,0.00036965761607584693,420.0,710.0,900.0,0.14596497974816547,7.797525845663659,5.835710504363697,20.0,1.0181358234571307,1.0626673827945674,1.1148739548188145,0.026804468385598173,0.026950358848843562,0.027232605342540815,1.443993623336146,2.0906645553623884,2.773799923600281,0.8613111468247738,0.7787542724743446,0.7432249480938806,1.2035146170209925,1.4500876674068683,1.6723657330409487,1.1073768126521877,0.6597663490172891,1.0,1.0072543293828522,1.0145086587657046,1.027042135324618,1.0448547590595927,1.0626673827945674,1.1775974493344583,1.3551948986689166,1.5733278097413943,1.8319961825518913,2.0906645553623884,0.026621787354239267,0.02674357470847854,0.02683364647824725,0.026892002663545408,0.026950358848843562,335.0,7.877758718890708,0.14163904445684247,0.04527340499017445,-0.017057640601375754,0.8644897851678307,0.0006767623716652274,341.013701641344,335.9629185627153,173.41873859345662,0.17413760154340596,3.318732794839829,0.15161583996084252,3.3235203824056923,0.0011226395764959384,0.0008611686672976675,7.0,19.61761652843788,135.38659885376364,-4.386155340988162,42.513321118675094,-159849271352982.38,827935129057240.9,0.488162459326322,0.0009613676044695669,21.199999999999488,0.014870115947240449,0.48559672356312766,26.754905879803502,-9.331755479640915e-05,-1.5,-0.0020028848490217465,-0.05626090674181564,-2.4701357813844926,25624.506378173828,25330.0,2222.300167240023,6.30678847805746,162.67086089905266,80.0,-1.2629103000228513e-05,2.0303291382270525e-08,5.458554090955868e-06,-0.3827000909160156,0.16541073002896572,4.313869273333333e-06,0.01096340633604368,0.0265,0.202,180.0,0.5077371700050786
274,210605_Thickness_Study,PL_PC_T_DF_1sun_25C_40RH_air_560nm_2,WDS99,EP3,ether immersion,560,25.0,40.0,21.0,1.0,1.0,1.2591237114707569e-05,,,,1.0739451472429294e-05,1.2176907264220882e-05,1.2591237114707569e-05,375.0,0.00030047846718816724,-0.013133084685725315,303.894512306078,0.00017572285815098604,8.555657880720878e+17,1.8405041951954412e+16,0.009141367418708541,8005880567077609.0,7.214516621650004e+17,3.1832206461026714e+17,0.4243011474609375,1.462127101760249e-07,0.001129601245631917,0.00036934564123041185,1075.0,1435.0,,0.012268759250109505,1.3784996438818877,0.9693616270258104,20.0,0.9896706464225136,0.9867089892673352,1.0061712961521692,0.003103697257362147,0.0031717690726422105,0.0032371633468184394,0.914350498908776,0.8851810600991478,0.7908384015077875,1.0245098974518232,1.0350442005090943,1.1389710433645153,0.9560161310558877,0.9406309692108764,0.8888555008474737,1.0977778288960212,0.2728337506281928,0.0,0.9958682585690054,0.9917365171380108,0.9890783149914779,0.9878936521294065,0.9867089892673352,0.9657401995635104,0.9314803991270207,0.9085166111468503,0.896848835622999,0.8851810600991478,0.003071478902944859,0.0030929578058897177,0.0031173116204181598,0.003144540346530185,0.0031717690726422105,370.0,1.277402018020192,0.011764357948098741,-0.006976373186051817,0.008548948663016347,1.2207106136713415,0.0018965291914012983,371.4890695190864,369.747042745343,344.97221266474185,0.549947364648894,1.1439934151445716,0.35322245882309267,1.1894692669202371,-0.00027951188789104186,0.0005719741419820212,6.0,20.02107074453485,102.90881258428809,14.473379944789444,29.908351024898494,-81267991077020.12,418919004155763.8,0.4982347037008543,0.0008843903619534532,23.59999999999973,0.0069713353356275235,0.21846532025629967,13.326235045808993,5.530717919540069e-05,2.0,-0.0006954937220190019,-0.043942645808252245,-2.8065375019630348,30173.994140625,29700.0,4395.204074350846,12.691662200504643,424.61437215073516,140.0,-2.9005510922071077e-05,4.663097133120092e-08,-1.604426533013124e-05,-0.5179555521798407,-0.28650473803805787,4.487807233333333e-07,0.02574488685287434,0.00305,0.227,330.0,0.756115748294513
